Repository: edmundsj/rcwa

Getting Started
================

Hello World Program
----------------------
To run a simple example, run:

```
python -m rcwa.examples.bragg_mirror
```

This should run an example with a 10-layer bragg mirror (also known as a [dielectric mirror](https://en.wikipedia.org/wiki/Dielectric_mirror)), which can have very high reflectance near its design wavelength, and output the reflectance as a function of wavelength.

Features
==========
- Implements 1D Transfer Matrix Method for homogenous layers
- Implements full rectangular 2D RCWA for periodic layers
- Huge material database built-in based on [refractiveindex.info](https://refractiveindex.info/), including metals, plastics, glass, and cera

File: rcwa/nkData/data/other/alloys/Au-Ag/Rioux-Au50Ag50.yml
# this file is part of refractiveindex.info database
# refractiveindex.info database is in the public domain
# copyright and related rights waived via CC0 1.0

REFERENCES: "D. Rioux, S. Vallières, S. Besner, P. Muñoz, E. Mazur and M. Meunier. An analytic model for the dielectric function of Au, Ag, and their alloys, <a href=\"https://doi.org/10.1002/adom.201300457\"><i>Adv. Opt. Mater.</i> <b>2</b>, 176-182 (2014)</a> (See Supporting information for MATLAB model)"
COMMENTS: "50% Au, 50% Ag. Model fitted on ellipsometric measurements on five different AuAg alloy thin film compositions; Thin film compositions: Au, Au:Ag 2:1, Au:Ag 1:1, Au:Ag 1:2, Ag; Film thickness: 80 nm"
DATA:
  - type: tabulated nk
    data: |
        0.270 1.34272 1.55989
        0.271 1.34568 1.56273
        0.272 1.34861 1.56550
        0.273 1.35152 1.56820
        0.274 1.35440 1.57083
        0.275 1.35726 1.57339
        0.276 1.36008 1.57588
        0.277 1.36287 1.57830
        0.278 1.36564 1.58066
        0.279 1.36837 1.58294
        0.280 1.37106 1.58516
        0.281 1.37372 1.58730
        0.282 1.37635 1.58938
        0.283 1.37894 1.59138
        0.284 1.38149 1.59332
        0.285 1.38400 1.59518
        0.286 1.38647 1.59698
        0.287 1.38890 1.59870
        0.288 1.39128 1.60035
        0.289 1.39362 1.60194
        0.290 1.39591 1.60345
        0.291 1.39816 1.60490
        0.292 1.40035 1.60627
        0.293 1.40250 1.60758
        0.294 1.40459 1.60881
        0.295 1.40663 1.60997
        0.296 1.40861 1.61107
        0.297 1.41054 1.61210
        0.298 1.41241 1.61305
        0.299 1.41422 1.61394
        0.300 1.41596 1.61476
        0.301 1.41765 1.61551
        0.302 1.41927 1.61619
        0.303 1.42082 1.61681
        0.304 1.42231 1.61736
        0.305 1.42372 1.61784
        0.306 1.42506 1.61826
        0.307 1.42633 1.61862
        0.308 1.42752 1.61890
        0.309 1.42864 1.61913
        0.310 1.42968 1.61929
        0.311 1.43063 1.61939
        0.312 1.43151 1.61943
        0.313 1.43230 1.61941
        0.314 1.43300 1.61933
        0.315 1.43362 1.61919
        0.316 1.43414 1.61899
        0.317 1.43457 1.61874
        0.318 1.43491 1.61843
        0.319 1.43516 1.61808
        0.320 1.43530 1.61766
        0.321 1.43535 1.61720
        0.322 1.43530 1.61669
        0.323 1.43514 1.61614
        0.324 1.43488 1.61553
        0.325 1.43451 1.61489
        0.326 1.43404 1.61420
        0.327 1.43345 1.61347
        0.328 1.43276 1.61271
        0.329 1.43195 1.61191
        0.330 1.43103 1.61107
        0.331 1.42999 1.61021
        0.332 1.42883 1.60931
        0.333 1.42756 1.60839
        0.334 1.42617 1.60744
        0.335 1.42466 1.60647
        0.336 1.42302 1.60549
        0.337 1.42126 1.60448
        0.338 1.41938 1.60346
        0.339 1.41738 1.60243
        0.340 1.41525 1.60139
        0.341 1.41299 1.60035
        0.342 1.41061 1.59930
        0.343 1.40810 1.59825
        0.344 1.40546 1.59720
        0.345 1.40269 1.59616
        0.346 1.39980 1.59513
        0.347 1.39678 1.59410
        0.348 1.39363 1.59309
        0.349 1.39036 1.59210
        0.350 1.38696 1.59112
        0.351 1.38343 1.59017
        0.352 1.37977 1.58924
        0.353 1.37599 1.58834
        0.354 1.37208 1.58746
        0.355 1.36805 1.58662
        0.356 1.36390 1.58582
        0.357 1.35962 1.58505
        0.358 1.35523 1.58432
        0.359 1.35071 1.58363
        0.360 1.34608 1.58299
        0.361 1.34132 1.58239
        0.362 1.33645 1.58184
        0.363 1.33147 1.58134
        0.364 1.32637 1.58088
        0.365 1.32116 1.58049
        0.366 1.31584 1.58014
        0.367 1.31041 1.57985
        0.368 1.30487 1.57961
        0.369 1.29923 1.57944
        0.370 1.29348 1.57932
        0.371 1.28762 1.57925
        0.372 1.28167 1.57925
        0.373 1.27561 1.57931
        0.374 1.26945 1.57943
        0.375 1.26318 1.57960
        0.376 1.25682 1.57984
        0.377 1.25036 1.58014
        0.378 1.24380 1.58049
        0.379 1.23714 1.58091
        0.380 1.23038 1.58139
        0.381 1.22352 1.58192
        0.382 1.21656 1.58252
        0.383 1.20950 1.58317
        0.384 1.20234 1.58389
        0.385 1.19507 1.58466
        0.386 1.18770 1.58549
        0.387 1.18021 1.58638
        0.388 1.17262 1.58734
        0.389 1.16491 1.58835
        0.390 1.15708 1.58943
        0.391 1.14913 1.59057
        0.392 1.14106 1.59178
        0.393 1.13286 1.59305
        0.394 1.12452 1.59440
        0.395 1.11605 1.59583
        0.396 1.10743 1.59733
        0.397 1.09867 1.59892
        0.398 1.08976 1.60061
        0.399 1.08070 1.60239
        0.400 1.07148 1.60428
        0.401 1.06209 1.60629
        0.402 1.05255 1.60843
        0.403 1.04283 1.61070
        0.404 1.03295 1.61311
        0.405 1.02291 1.61569
        0.406 1.01270 1.61844
        0.407 1.00233 1.62137
        0.408 0.99180 1.62451
        0.409 0.98111 1.62785
        0.410 0.97028 1.63141
        0.411 0.95931 1.63521
        0.412 0.94822 1.63926
        0.413 0.93700 1.64356
        0.414 0.92569 1.64814
        0.415 0.91427 1.65299
        0.416 0.90278 1.65812
        0.417 0.89123 1.66355
        0.418 0.87963 1.66928
        0.419 0.86799 1.67530
        0.420 0.85634 1.68164
        0.421 0.84469 1.68827
        0.422 0.83305 1.69521
        0.423 0.82145 1.70246
        0.424 0.80989 1.71001
        0.425 0.79840 1.71785
        0.426 0.78698 1.72599
        0.427 0.77566 1.73441
        0.428 0.76444 1.74311
        0.429 0.75334 1.75208
        0.430 0.74236 1.76131
        0.431 0.73153 1.77080
        0.432 0.72084 1.78053
        0.433 0.71032 1.79049
        0.434 0.69996 1.80068
        0.435 0.68978 1.81108
        0.436 0.67978 1.82167
        0.437 0.66996 1.83246
        0.438 0.66034 1.84343
        0.439 0.65092 1.85456
        0.440 0.64169 1.86584
        0.441 0.63266 1.87727
        0.442 0.62384 1.88883
        0.443 0.61522 1.90052
        0.444 0.60681 1.91231
        0.445 0.59860 1.92421
        0.446 0.59059 1.93619
        0.447 0.58278 1.94826
        0.448 0.57517 1.96040
        0.449 0.56776 1.97261
        0.450 0.56055 1.98487
        0.451 0.55352 1.99718
        0.452 0.54668 2.00953
        0.453 0.54003 2.02191
        0.454 0.53355 2.03432
        0.455 0.52725 2.04675
        0.456 0.52112 2.05919
        0.457 0.51516 2.07165
        0.458 0.50936 2.08411
        0.459 0.50373 2.09657
        0.460 0.49824 2.10903
        0.461 0.49291 2.12148
        0.462 0.48772 2.13392
        0.463 0.48268 2.14635
        0.464 0.47777 2.15876
        0.465 0.47299 2.17116
        0.466 0.46835 2.18353
        0.467 0.46383 2.19588
        0.468 0.45943 2.20821
        0.469 0.45515 2.22051
        0.470 0.45099 2.23278
        0.471 0.44693 2.24502
        0.472 0.44298 2.25723
        0.473 0.43914 2.26941
        0.474 0.43540 2.28156
        0.475 0.43176 2.29367
        0.476 0.42821 2.30575
        0.477 0.42475 2.31780
        0.478 0.42138 2.32981
        0.479 0.41810 2.34178
        0.480 0.41490 2.35372
        0.481 0.41179 2.36563
        0.482 0.40875 2.37750
        0.483 0.40579 2.38933
        0.484 0.40290 2.40113
        0.485 0.40009 2.41288
        0.486 0.39734 2.42461
        0.487 0.39466 2.43630
        0.488 0.39205 2.44795
        0.489 0.38951 2.45956
        0.490 0.38702 2.47114
        0.491 0.38460 2.48269
        0.492 0.38224 2.49419
        0.493 0.37993 2.50567
        0.494 0.37768 2.51710
        0.495 0.37548 2.52851
        0.496 0.37334 2.53987
        0.497 0.37124 2.55121
        0.498 0.36920 2.56251
        0.499 0.36721 2.57377
        0.500 0.36526 2.58500
        0.501 0.36336 2.59620
        0.502 0.36150 2.60737
        0.503 0.35969 2.61850
        0.504 0.35792 2.62960
        0.505 0.35619 2.64067
        0.506 0.35451 2.65171
        0.507 0.35286 2.66271
        0.508 0.35125 2.67369
        0.509 0.34968 2.68463
        0.510 0.34814 2.69554
        0.511 0.34665 2.70643
        0.512 0.34518 2.71728
        0.513 0.34375 2.72810
        0.514 0.34236 2.73890
        0.515 0.34100 2.74966
        0.516 0.33966 2.76040
        0.517 0.33836 2.77111
        0.518 0.33710 2.78179
        0.519 0.33586 2.79244
        0.520 0.33465 2.80307
        0.521 0.33346 2.81367
        0.522 0.33231 2.82424
        0.523 0.33118 2.83478
        0.524 0.33008 2.84530
        0.525 0.32901 2.85580
        0.526 0.32796 2.86627
        0.527 0.32694 2.87671
        0.528 0.32594 2.88713
        0.529 0.32496 2.89752
        0.530 0.32401 2.90789
        0.531 0.32308 2.91823
        0.532 0.32218 2.92855
        0.533 0.32129 2.93885
        0.534 0.32043 2.94913
        0.535 0.31959 2.95938
        0.536 0.31877 2.96960
        0.537 0.31797 2.97981
        0.538 0.31719 2.98999
        0.539 0.31643 3.00015
        0.540 0.31569 3.01029
        0.541 0.31497 3.02041
        0.542 0.31426 3.03051
        0.543 0.31358 3.04058
        0.544 0.31291 3.05064
        0.545 0.31226 3.06067
        0.546 0.31163 3.07068
        0.547 0.31101 3.08068
        0.548 0.31041 3.09065
        0.549 0.30983 3.10061
        0.550 0.30926 3.11054
        0.551 0.30871 3.12045
        0.552 0.30817 3.13035
        0.553 0.30765 3.14023
        0.554 0.30714 3.15009
        0.555 0.30665 3.15993
        0.556 0.30618 3.16975
        0.557 0.30571 3.17955
        0.558 0.30526 3.18934
        0.559 0.30483 3.19910
        0.560 0.30440 3.20885
        0.561 0.30400 3.21859
        0.562 0.30360 3.22830
        0.563 0.30322 3.23800
        0.564 0.30284 3.24769
        0.565 0.30249 3.25735
        0.566 0.30214 3.26700
        0.567 0.30181 3.27663
        0.568 0.30148 3.28625
        0.569 0.30117 3.29585
        0.570 0.30087 3.30544
        0.571 0.30058 3.31501
        0.572 0.30031 3.32456
        0.573 0.30004 3.33410
        0.574 0.29978 3.34362
        0.575 0.29954 3.35313
        0.576 0.29930 3.36263
        0.577 0.29908 3.37211
        0.578 0.29886 3.38157
        0.579 0.29866 3.39102
        0.580 0.29846 3.40046
        0.581 0.29828 3.40988
        0.582 0.29810 3.41929
        0.583 0.29794 3.42868
        0.584 0.29778 3.43806
        0.585 0.29763 3.44743
        0.586 0.29749 3.45679
        0.587 0.29736 3.46613
        0.588 0.29724 3.47545
        0.589 0.29713 3.48477
        0.590 0.29702 3.49407
        0.591 0.29693 3.50336
        0.592 0.29684 3.51263
        0.593 0.29676 3.52190
        0.594 0.29669 3.53115
        0.595 0.29662 3.54039
        0.596 0.29657 3.54961
        0.597 0.29652 3.55883
        0.598 0.29648 3.56803
        0.599 0.29644 3.57722
        0.600 0.29642 3.58640
        0.601 0.29640 3.59557
        0.602 0.29639 3.60473
        0.603 0.29639 3.61387
        0.604 0.29639 3.62300
        0.605 0.29640 3.63213
        0.606 0.29642 3.64124
        0.607 0.29644 3.65034
        0.608 0.29647 3.65943
        0.609 0.29651 3.66850
        0.610 0.29655 3.67757
        0.611 0.29660 3.68663
        0.612 0.29666 3.69567
        0.613 0.29672 3.70471
        0.614 0.29679 3.71374
        0.615 0.29686 3.72275
        0.616 0.29694 3.73176
        0.617 0.29703 3.74075
        0.618 0.29713 3.74974
        0.619 0.29722 3.75871
        0.620 0.29733 3.76768
        0.621 0.29744 3.77663
        0.622 0.29756 3.78558
        0.623 0.29768 3.79452
        0.624 0.29781 3.80345
        0.625 0.29794 3.81236
        0.626 0.29808 3.82127
        0.627 0.29822 3.83017
        0.628 0.29837 3.83906
        0.629 0.29852 3.84794
        0.630 0.29868 3.85681
        0.631 0.29885 3.86568
        0.632 0.29902 3.87453
        0.633 0.29919 3.88338
        0.634 0.29937 3.89222
        0.635 0.29956 3.90104
        0.636 0.29975 3.90986
        0.637 0.29994 3.91867
        0.638 0.30014 3.92748
        0.639 0.30034 3.93627
        0.640 0.30055 3.94506
        0.641 0.30077 3.95384
        0.642 0.30098 3.96261
        0.643 0.30121 3.97137
        0.644 0.30143 3.98012
        0.645 0.30167 3.98887
        0.646 0.30190 3.99760
        0.647 0.30214 4.00633
        0.648 0.30239 4.01506
        0.649 0.30263 4.02377
        0.650 0.30289 4.03248
        0.651 0.30315 4.04118
        0.652 0.30341 4.04987
        0.653 0.30367 4.05855
        0.654 0.30394 4.06723
        0.655 0.30422 4.07590
        0.656 0.30449 4.08456
        0.657 0.30477 4.09322
        0.658 0.30506 4.10187
        0.659 0.30535 4.11051
        0.660 0.30564 4.11914
        0.661 0.30594 4.12777
        0.662 0.30624 4.13639
        0.663 0.30655 4.14500
        0.664 0.30686 4.15360
        0.665 0.30717 4.16220
        0.666 0.30748 4.17080
        0.667 0.30780 4.17938
        0.668 0.30813 4.18796
        0.669 0.30845 4.19653
        0.670 0.30878 4.20510
        0.671 0.30912 4.21366
        0.672 0.30946 4.22221
        0.673 0.30980 4.23076
        0.674 0.31014 4.23930
        0.675 0.31049 4.24783
        0.676 0.31084 4.25636
        0.677 0.31119 4.26488
        0.678 0.31155 4.27339
        0.679 0.31191 4.28190
        0.680 0.31228 4.29040
        0.681 0.31264 4.29890
        0.682 0.31302 4.30739
        0.683 0.31339 4.31587
        0.684 0.31377 4.32435
        0.685 0.31415 4.33283
        0.686 0.31453 4.34129
        0.687 0.31492 4.34975
        0.688 0.31531 4.35821
        0.689 0.31570 4.36666
        0.690 0.31610 4.37510
        0.691 0.31649 4.38354
        0.692 0.31690 4.39197
        0.693 0.31730 4.40040
        0.694 0.31771 4.40882
        0.695 0.31812 4.41724
        0.696 0.31853 4.42565
        0.697 0.31895 4.43405
        0.698 0.31937 4.44245
        0.699 0.31979 4.45084
        0.700 0.32022 4.45923
        0.701 0.32064 4.46762
        0.702 0.32107 4.47599
        0.703 0.32151 4.48437
        0.704 0.32194 4.49273
        0.705 0.32238 4.50110
        0.706 0.32282 4.50945
        0.707 0.32327 4.51781
        0.708 0.32372 4.52615
        0.709 0.32416 4.53450
        0.710 0.32462 4.54283
        0.711 0.32507 4.55117
        0.712 0.32553 4.55949
        0.713 0.32599 4.56782
        0.714 0.32645 4.57613
        0.715 0.32692 4.58445
        0.716 0.32738 4.59275
        0.717 0.32786 4.60106
        0.718 0.32833 4.60936
        0.719 0.32880 4.61765
        0.720 0.32928 4.62594
        0.721 0.32976 4.63422
        0.722 0.33024 4.64250
        0.723 0.33073 4.65078
        0.724 0.33122 4.65905
        0.725 0.33171 4.66732
        0.726 0.33220 4.67558
        0.727 0.33269 4.68383
        0.728 0.33319 4.69209
        0.729 0.33369 4.70033
        0.730 0.33419 4.70858
        0.731 0.33470 4.71682
        0.732 0.33520 4.72505
        0.733 0.33571 4.73328
        0.734 0.33622 4.74151
        0.735 0.33674 4.74973
        0.736 0.33725 4.75795
        0.737 0.33777 4.76616
        0.738 0.33829 4.77437
        0.739 0.33881 4.78258
        0.740 0.33934 4.79078
        0.741 0.33986 4.79898
        0.742 0.34039 4.80717
        0.743 0.34092 4.81536
        0.744 0.34146 4.82354
        0.745 0.34199 4.83173
        0.746 0.34253 4.83990
        0.747 0.34307 4.84808
        0.748 0.34361 4.85624
        0.749 0.34415 4.86441
        0.750 0.34470 4.87257
        0.751 0.34525 4.88073
        0.752 0.34580 4.88888
        0.753 0.34635 4.89703
        0.754 0.34690 4.90518
        0.755 0.34746 4.91332
        0.756 0.34802 4.92146
        0.757 0.34858 4.92959
        0.758 0.34914 4.93772
        0.759 0.34971 4.94585
        0.760 0.35027 4.95397
        0.761 0.35084 4.96209
        0.762 0.35141 4.97021
        0.763 0.35198 4.97832
        0.764 0.35256 4.98643
        0.765 0.35314 4.99453
        0.766 0.35371 5.00263
        0.767 0.35429 5.01073
        0.768 0.35488 5.01883
        0.769 0.35546 5.02692
        0.770 0.35605 5.03500
        0.771 0.35663 5.04309
        0.772 0.35722 5.05117
        0.773 0.35782 5.05924
        0.774 0.35841 5.06732
        0.775 0.35900 5.07539
        0.776 0.35960 5.08345
        0.777 0.36020 5.09152
        0.778 0.36080 5.09958
        0.779 0.36140 5.10763
        0.780 0.36201 5.11569
        0.781 0.36262 5.12374
        0.782 0.36322 5.13178
        0.783 0.36383 5.13983
        0.784 0.36445 5.14787
        0.785 0.36506 5.15590
        0.786 0.36568 5.16394
        0.787 0.36629 5.17197
        0.788 0.36691 5.18000
        0.789 0.36753 5.18802
        0.790 0.36816 5.19604
        0.791 0.36878 5.20406
        0.792 0.36941 5.21207
        0.793 0.37003 5.22009
        0.794 0.37066 5.22809
        0.795 0.37130 5.23610
        0.796 0.37193 5.24410
        0.797 0.37256 5.25210
        0.798 0.37320 5.26010
        0.799 0.37384 5.26809
        0.800 0.37448 5.27608
        0.801 0.37512 5.28407
        0.802 0.37576 5.29205
        0.803 0.37641 5.30004
        0.804 0.37705 5.30801
        0.805 0.37770 5.31599
        0.806 0.37835 5.32396
        0.807 0.37900 5.33193
        0.808 0.37966 5.33990
        0.809 0.38031 5.34786
        0.810 0.38097 5.35582
        0.811 0.38163 5.36378
        0.812 0.38229 5.37174
        0.813 0.38295 5.37969
        0.814 0.38361 5.38764
        0.815 0.38428 5.39559
        0.816 0.38494 5.40353
        0.817 0.38561 5.41147
        0.818 0.38628 5.41941
        0.819 0.38695 5.42735
        0.820 0.38762 5.43528
        0.821 0.38830 5.44321
        0.822 0.38897 5.45114
        0.823 0.38965 5.45907
        0.824 0.39033 5.46699
        0.825 0.39101 5.47491
        0.826 0.39169 5.48283
        0.827 0.39238 5.49074
        0.828 0.39306 5.49865
        0.829 0.39375 5.50656
        0.830 0.39444 5.51447
        0.831 0.39513 5.52237
        0.832 0.39582 5.53028
        0.833 0.39651 5.53818
        0.834 0.39720 5.54607
        0.835 0.39790 5.55397
        0.836 0.39860 5.56186
        0.837 0.39930 5.56975
        0.838 0.40000 5.57763
        0.839 0.40070 5.58552
        0.840 0.40140 5.59340
        0.841 0.40211 5.60128
        0.842 0.40281 5.60915
        0.843 0.40352 5.61703
        0.844 0.40423 5.62490
        0.845 0.40494 5.63277
        0.846 0.40565 5.64064
        0.847 0.40637 5.64850
        0.848 0.40708 5.65636
        0.849 0.40780 5.66422
        0.850 0.40852 5.67208
        0.851 0.40924 5.67994
        0.852 0.40996 5.68779
        0.853 0.41068 5.69564
        0.854 0.41140 5.70349
        0.855 0.41213 5.71133
        0.856 0.41286 5.71918
        0.857 0.41358 5.72702
        0.858 0.41431 5.73486
        0.859 0.41505 5.74269
        0.860 0.41578 5.75053
        0.861 0.41651 5.75836
        0.862 0.41725 5.76619
        0.863 0.41798 5.77401
        0.864 0.41872 5.78184
        0.865 0.41946 5.78966
        0.866 0.42020 5.79748
        0.867 0.42094 5.80530
        0.868 0.42169 5.81312
        0.869 0.42243 5.82093
        0.870 0.42318 5.82874
        0.871 0.42393 5.83655
        0.872 0.42468 5.84436
        0.873 0.42543 5.85217
        0.874 0.42618 5.85997
        0.875 0.42693 5.86777
        0.876 0.42769 5.87557
        0.877 0.42844 5.88337
        0.878 0.42920 5.89116
        0.879 0.42996 5.89895
        0.880 0.43072 5.90674
        0.881 0.43148 5.91453
        0.882 0.43224 5.92232
        0.883 0.43301 5.93010
        0.884 0.43377 5.93789
        0.885 0.43454 5.94567
        0.886 0.43531 5.95344
        0.887 0.43608 5.96122
        0.888 0.43685 5.96899
        0.889 0.43762 5.97677
        0.890 0.43839 5.98454
        0.891 0.43917 5.99230
        0.892 0.43995 6.00007
        0.893 0.44072 6.00783
        0.894 0.44150 6.01560
        0.895 0.44228 6.02336
        0.896 0.44306 6.03111
        0.897 0.44385 6.03887
        0.898 0.44463 6.04662
        0.899 0.44541 6.05438
        0.900 0.44620 6.06213
        0.901 0.44699 6.06987
        0.902 0.44778 6.07762
        0.903 0.44857 6.08537
        0.904 0.44936 6.09311
        0.905 0.45015 6.10085
        0.906 0.45095 6.10859
        0.907 0.45174 6.11632
        0.908 0.45254 6.12406
        0.909 0.45334 6.13179
        0.910 0.45414 6.13952
        0.911 0.45494 6.14725
        0.912 0.45574 6.15498
        0.913 0.45654 6.16271
        0.914 0.45735 6.17043
        0.915 0.45815 6.17815
        0.916 0.45896 6.18587
        0.917 0.45977 6.19359
        0.918 0.46058 6.20131
        0.919 0.46139 6.20902
        0.920 0.46220 6.21673
        0.921 0.46302 6.22445
        0.922 0.46383 6.23215
        0.923 0.46465 6.23986
        0.924 0.46546 6.24757
        0.925 0.46628 6.25527
        0.926 0.46710 6.26297
        0.927 0.46792 6.27067
        0.928 0.46874 6.27837
        0.929 0.46957 6.28607
        0.930 0.47039 6.29377
        0.931 0.47122 6.30146
        0.932 0.47204 6.30915
        0.933 0.47287 6.31684
        0.934 0.47370 6.32453
        0.935 0.47453 6.33222
        0.936 0.47536 6.33990
        0.937 0.47620 6.34758
        0.938 0.47703 6.35526
        0.939 0.47787 6.36294
        0.940 0.47870 6.37062
        0.941 0.47954 6.37830
        0.942 0.48038 6.38597
        0.943 0.48122 6.39365
        0.944 0.48206 6.40132
        0.945 0.48290 6.40899
        0.946 0.48375 6.41666
        0.947 0.48459 6.42432
        0.948 0.48544 6.43199
        0.949 0.48629 6.43965
        0.950 0.48714 6.44731
        0.951 0.48799 6.45497
        0.952 0.48884 6.46263
        0.953 0.48969 6.47029
        0.954 0.49054 6.47794
        0.955 0.49140 6.48560
        0.956 0.49225 6.49325
        0.957 0.49311 6.50090
        0.958 0.49397 6.50855
        0.959 0.49483 6.51619
        0.960 0.49569 6.52384
        0.961 0.49655 6.53148
        0.962 0.49741 6.53913
        0.963 0.49828 6.54677
        0.964 0.49914 6.55441
        0.965 0.50001 6.56204
        0.966 0.50088 6.56968
        0.967 0.50175 6.57732
        0.968 0.50262 6.58495
        0.969 0.50349 6.59258
        0.970 0.50436 6.60021
        0.971 0.50523 6.60784
        0.972 0.50611 6.61547
        0.973 0.50698 6.62309
        0.974 0.50786 6.63072
        0.975 0.50874 6.63834
        0.976 0.50962 6.64596
        0.977 0.51050 6.65358
        0.978 0.51138 6.66120
        0.979 0.51226 6.66881
        0.980 0.51314 6.67643
        0.981 0.51403 6.68404
        0.982 0.51492 6.69165
        0.983 0.51580 6.69926
        0.984 0.51669 6.70687
        0.985 0.51758 6.71448
        0.986 0.51847 6.72209
        0.987 0.51936 6.72969
        0.988 0.52026 6.73730
        0.989 0.52115 6.74490
        0.990 0.52205 6.75250
        0.991 0.52294 6.76010
        0.992 0.52384 6.76770
        0.993 0.52474 6.77529
        0.994 0.52564 6.78289
        0.995 0.52654 6.79048
        0.996 0.52744 6.79807
        0.997 0.52834 6.80566
        0.998 0.52925 6.81325
        0.999 0.53015 6.82084
        1.000 0.53106 6.82843
        1.001 0.53197 6.83601
        1.002 0.53288 6.84359
        1.003 0.53379 6.85118
        1.004 0.53470 6.85876
        1.005 0.53561 6.86634
        1.006 0.53652 6.87392
        1.007 0.53744 6.88149
        1.008 0.53835 6.88907
        1.009 0.53927 6.89664
        1.010 0.54019 6.90421
        1.011 0.54110 6.91179
        1.012 0.54202 6.91936
        1.013 0.54294 6.92692
        1.014 0.54387 6.93449
        1.015 0.54479 6.94206
        1.016 0.54571 6.94962
        1.017 0.54664 6.95718
        1.018 0.54757 6.96475
        1.019 0.54849 6.97231
        1.020 0.54942 6.97987
        1.021 0.55035 6.98742
        1.022 0.55128 6.99498
        1.023 0.55221 7.00254
        1.024 0.55315 7.01009
        1.025 0.55408 7.01764
        1.026 0.55502 7.02520
        1.027 0.55595 7.03275
        1.028 0.55689 7.04029
        1.029 0.55783 7.04784
        1.030 0.55877 7.05539
        1.031 0.55971 7.06293
        1.032 0.56065 7.07048
        1.033 0.56159 7.07802
        1.034 0.56254 7.08556
        1.035 0.56348 7.09310
        1.036 0.56443 7.10064
        1.037 0.56538 7.10818
        1.038 0.56632 7.11571
        1.039 0.56727 7.12325
        1.040 0.56822 7.13078
        1.041 0.56918 7.13831
        1.042 0.57013 7.14584
        1.043 0.57108 7.15337
        1.044 0.57204 7.16090
        1.045 0.57299 7.16843
        1.046 0.57395 7.17596
        1.047 0.57491 7.18348
        1.048 0.57587 7.19101
        1.049 0.57683 7.19853
        1.050 0.57779 7.20605
        1.051 0.57875 7.21357
        1.052 0.57971 7.22109
        1.053 0.58068 7.22861
        1.054 0.58164 7.23612
        1.055 0.58261 7.24364
        1.056 0.58358 7.25115
        1.057 0.58454 7.25866
        1.058 0.58551 7.26618
        1.059 0.58648 7.27369
        1.060 0.58746 7.28120
        1.061 0.58843 7.28870
        1.062 0.58940 7.29621
        1.063 0.59038 7.30372
        1.064 0.59135 7.31122
        1.065 0.59233 7.31872
        1.066 0.59331 7.32623
        1.067 0.59429 7.33373
        1.068 0.59527 7.34123
        1.069 0.59625 7.34873
        1.070 0.59723 7.35622
        1.071 0.59821 7.36372
        1.072 0.59920 7.37121
        1.073 0.60018 7.37871
        1.074 0.60117 7.38620
        1.075 0.60216 7.39369
        1.076 0.60315 7.40118
        1.077 0.60414 7.40867
        1.078 0.60513 7.41616
        1.079 0.60612 7.42365
        1.080 0.60711 7.43113
        1.081 0.60810 7.43862
        1.082 0.60910 7.44610
        1.083 0.61009 7.45359
        1.084 0.61109 7.46107
        1.085 0.61209 7.46855
        1.086 0.61309 7.47603
        1.087 0.61409 7.48350
        1.088 0.61509 7.49098
        1.089 0.61609 7.49846
        1.090 0.61709 7.50593
        1.091 0.61810 7.51341
        1.092 0.61910 7.52088
        1.093 0.62011 7.52835
        1.094 0.62112 7.53582
        1.095 0.62213 7.54329
        1.096 0.62313 7.55076
        1.097 0.62415 7.55822
        1.098 0.62516 7.56569
        1.099 0.62617 7.57316
        1.100 0.62718 7.58062
        1.101 0.62820 7.58808
        1.102 0.62921 7.59554
        1.103 0.63023 7.60300
        1.104 0.63125 7.61046
        1.105 0.63226 7.61792
        1.106 0.63328 7.62538
        1.107 0.63430 7.63284
        1.108 0.63533 7.64029
        1.109 0.63635 7.64775
        1.110 0.63737 7.65520
        1.111 0.63840 7.66265
        1.112 0.63942 7.67010
        1.113 0.64045 7.67755
        1.114 0.64148 7.68500
        1.115 0.64251 7.69245
        1.116 0.64354 7.69989
        1.117 0.64457 7.70734
        1.118 0.64560 7.71478
        1.119 0.64663 7.72223
        1.120 0.64766 7.72967
        1.121 0.64870 7.73711
        1.122 0.64973 7.74455
        1.123 0.65077 7.75199
        1.124 0.65181 7.75943
        1.125 0.65285 7.76687
        1.126 0.65389 7.77430
        1.127 0.65493 7.78174
        1.128 0.65597 7.78917
        1.129 0.65701 7.79661
        1.130 0.65806 7.80404
        1.131 0.65910 7.81147
        1.132 0.66015 7.81890
        1.133 0.66120 7.82633
        1.134 0.66224 7.83376
        1.135 0.66329 7.84119
        1.136 0.66434 7.84861
        1.137 0.66539 7.85604
        1.138 0.66644 7.86346
        1.139 0.66750 7.87088
        1.140 0.66855 7.87831
        1.141 0.66961 7.88573
        1.142 0.67066 7.89315
        1.143 0.67172 7.90057
        1.144 0.67278 7.90798
        1.145 0.67384 7.91540
        1.146 0.67490 7.92282
        1.147 0.67596 7.93023
        1.148 0.67702 7.93765
        1.149 0.67808 7.94506
        1.150 0.67915 7.95247
        1.151 0.68021 7.95988
        1.152 0.68128 7.96729
        1.153 0.68234 7.97470
        1.154 0.68341 7.98211
        1.155 0.68448 7.98952
        1.156 0.68555 7.99693
        1.157 0.68662 8.00433
        1.158 0.68769 8.01174
        1.159 0.68876 8.01914
        1.160 0.68984 8.02654
        1.161 0.69091 8.03394
        1.162 0.69199 8.04134
        1.163 0.69307 8.04874
        1.164 0.69414 8.05614
        1.165 0.69522 8.06354
        1.166 0.69630 8.07094
        1.167 0.69738 8.07833
        1.168 0.69846 8.08573
        1.169 0.69955 8.09312
        1.170 0.70063 8.10051
        1.171 0.70172 8.10791
        1.172 0.70280 8.11530
        1.173 0.70389 8.12269
        1.174 0.70497 8.13008
        1.175 0.70606 8.13746
        1.176 0.70715 8.14485
        1.177 0.70824 8.15224
        1.178 0.70933 8.15962
        1.179 0.71043 8.16701
        1.180 0.71152 8.17439
        1.181 0.71262 8.18177
        1.182 0.71371 8.18916
        1.183 0.71481 8.19654
        1.184 0.71590 8.20392
        1.185 0.71700 8.21129
        1.186 0.71810 8.21867
        1.187 0.71920 8.22605
        1.188 0.72030 8.23343
        1.189 0.72141 8.24080
        1.190 0.72251 8.24818
        1.191 0.72361 8.25555
        1.192 0.72472 8.26292
        1.193 0.72582 8.27029
        1.194 0.72693 8.27766
        1.195 0.72804 8.28503
        1.196 0.72915 8.29240
        1.197 0.73026 8.29977
        1.198 0.73137 8.30714
        1.199 0.73248 8.31450
        1.200 0.73359 8.32187
