Repository: edmundsj/rcwa

Getting Started
================

Hello World Program
----------------------
To run a simple example, run:

```
python -m rcwa.examples.bragg_mirror
```

This should run an example with a 10-layer bragg mirror (also known as a [dielectric mirror](https://en.wikipedia.org/wiki/Dielectric_mirror)), which can have very high reflectance near its design wavelength, and output the reflectance as a function of wavelength.

Features
==========
- Implements 1D Transfer Matrix Method for homogenous layers
- Implements full rectangular 2D RCWA for periodic layers
- Huge material database built-in based on [refractiveindex.info](https://refractiveindex.info/), including metals, plastics, glass, and ceramics
- Arbitrary incident wave polarization (circular, linear, elliptical)
- Arbitrary incident wave angle of incidence
- Exactly solves Maxwell's Equations for arbitrary layer stacks of any thickness
- Compute reflected power, transmitted power, and S-parameters
- Easy to use class-based syntax 
- Large, fast-to-run test suite
- Extremely fast narrowband, rigorously correct simulations well suited for resonant devices

Example Uses
==============
- Compute reflected and transmitted power from a thin film stack
- Determine resonant frequency of a VCSEL
- Determine reflectance of a bragg mirror, on or off-axis
- Find diffraction efficiencies for a 1D or 2D diffraction grating
- Compute reflected power from a metallic mirror

Documentation
================
This  project is documented on [Read The Docs](https://rcwa.readthedocs.io/en/latest/). For additional information, including downloading examples, you can view this project on [github](https://github.com/edmundsj/RCWA). 

Author: Jordan Edmunds, UC Irvine Alumnus, UC Berkeley Ph.D. Student

Date Started: 2020/01/05

File: rcwa/nkData/data/other/alloys/Ni-Fe/Tikuisis_bare10nm.yml
# this file is part of refractiveindex.info database
# refractiveindex.info database is in the public domain
# copyright and related rights waived via CC0 1.0

REFERENCES: "K. K. Tikuišis, L. Beran, P. Cejpek, K. Uhlířová, J. Hamrle, M. Vaňatka, M. Urbánek, M. Veis. Optical and magneto-optical properties of permalloy thin films in 0.7-6.4 eV photon energy range, <a href=\"https://doi.org/10.1016/j.matdes.2016.10.036\"><i>Mater. Des.</i> <b>114</b>, 31-39 (2017)</a> (Numerical data kindly provided by Kristupas Kazimieras Tikuišis))"
COMMENTS: "10 nm thick bare Permalloy (80% nickel, 20% iron) film with 4 nm oxide layer on top. Room temperature. Obtained by multi-angle spectroscopic ellipsometry."
DATA:
  - type: tabulated nk
    data: |
        0.1930 0.9009 1.9482
        0.1940 0.9011 1.9743
        0.1950 0.9022 1.9987
        0.1960 0.9040 2.0216
        0.1970 0.9065 2.0432
        0.1980 0.9094 2.0637
        0.1990 0.9129 2.0833
        0.2000 0.9167 2.1020
        0.2010 0.9209 2.1201
        0.2020 0.9253 2.1375
        0.2030 0.9301 2.1543
        0.2040 0.9351 2.1707
        0.2050 0.9403 2.1866
        0.2060 0.9457 2.2020
        0.2070 0.9513 2.2171
        0.2080 0.9570 2.2318
        0.2090 0.9629 2.2462
        0.2100 0.9690 2.2603
        0.2110 0.9752 2.2742
        0.2120 0.9816 2.2877
        0.2130 0.9880 2.3010
        0.2140 0.9946 2.3141
        0.2150 1.0013 2.3270
        0.2160 1.0080 2.3396
        0.2170 1.0149 2.3520
        0.2180 1.0219 2.3643
        0.2190 1.0290 2.3763
        0.2200 1.0361 2.3882
        0.2210 1.0434 2.3999
        0.2220 1.0507 2.4114
        0.2230 1.0581 2.4228
        0.2240 1.0655 2.4339
        0.2250 1.0730 2.4449
        0.2260 1.0806 2.4558
        0.2270 1.0883 2.4665
        0.2280 1.0960 2.4770
        0.2290 1.1038 2.4874
        0.2300 1.1116 2.4976
        0.2310 1.1194 2.5077
        0.2320 1.1273 2.5176
        0.2330 1.1353 2.5274
        0.2340 1.1432 2.5370
        0.2350 1.1512 2.5465
        0.2360 1.1593 2.5558
        0.2370 1.1673 2.5649
        0.2380 1.1754 2.5739
        0.2390 1.1835 2.5828
        0.2400 1.1916 2.5915
        0.2410 1.1997 2.6001
        0.2420 1.2078 2.6085
        0.2430 1.2159 2.6168
        0.2440 1.2240 2.6249
        0.2450 1.2321 2.6329
        0.2460 1.2401 2.6407
        0.2470 1.2482 2.6484
        0.2480 1.2562 2.6560
        0.2490 1.2642 2.6634
        0.2500 1.2721 2.6707
        0.2510 1.2800 2.6779
        0.2520 1.2879 2.6849
        0.2530 1.2957 2.6919
        0.2540 1.3034 2.6987
        0.2550 1.3111 2.7053
        0.2560 1.3188 2.7119
        0.2570 1.3263 2.7183
        0.2580 1.3338 2.7247
        0.2590 1.3413 2.7309
        0.2600 1.3486 2.7371
        0.2610 1.3559 2.7431
        0.2620 1.3631 2.7491
        0.2630 1.3702 2.7550
        0.2640 1.3772 2.7608
        0.2650 1.3842 2.7665
        0.2660 1.3910 2.7721
        0.2670 1.3978 2.7777
        0.2680 1.4045 2.7833
        0.2690 1.4111 2.7887
        0.2700 1.4176 2.7941
        0.2710 1.4240 2.7995
        0.2720 1.4303 2.8049
        0.2730 1.4365 2.8102
        0.2740 1.4426 2.8154
        0.2750 1.4487 2.8207
        0.2760 1.4547 2.8259
        0.2770 1.4605 2.8311
        0.2780 1.4663 2.8362
        0.2790 1.4720 2.8414
        0.2800 1.4777 2.8465
        0.2810 1.4832 2.8517
        0.2820 1.4887 2.8568
        0.2830 1.4941 2.8620
        0.2840 1.4994 2.8671
        0.2850 1.5047 2.8723
        0.2860 1.5099 2.8774
        0.2870 1.5150 2.8826
        0.2880 1.5201 2.8878
        0.2890 1.5251 2.8930
        0.2900 1.5300 2.8982
        0.2910 1.5349 2.9034
        0.2920 1.5398 2.9087
        0.2930 1.5446 2.9140
        0.2940 1.5493 2.9193
        0.2950 1.5540 2.9246
        0.2960 1.5587 2.9299
        0.2970 1.5633 2.9352
        0.2980 1.5679 2.9406
        0.2990 1.5724 2.9460
        0.3000 1.5769 2.9514
        0.3010 1.5814 2.9569
        0.3020 1.5859 2.9624
        0.3030 1.5903 2.9679
        0.3040 1.5947 2.9734
        0.3050 1.5991 2.9789
        0.3060 1.6035 2.9845
        0.3070 1.6078 2.9901
        0.3080 1.6122 2.9957
        0.3090 1.6165 3.0013
        0.3100 1.6208 3.0070
        0.3110 1.6250 3.0126
        0.3120 1.6293 3.0183
        0.3130 1.6336 3.0240
        0.3140 1.6378 3.0298
        0.3150 1.6421 3.0355
        0.3160 1.6463 3.0413
        0.3170 1.6505 3.0471
        0.3180 1.6548 3.0529
        0.3190 1.6590 3.0587
        0.3200 1.6632 3.0645
        0.3210 1.6674 3.0703
        0.3220 1.6716 3.0762
        0.3230 1.6758 3.0821
        0.3240 1.6801 3.0879
        0.3250 1.6843 3.0938
        0.3260 1.6885 3.0997
        0.3270 1.6927 3.1057
        0.3280 1.6969 3.1116
        0.3290 1.7011 3.1175
        0.3300 1.7054 3.1234
        0.3310 1.7096 3.1294
        0.3320 1.7138 3.1353
        0.3330 1.7180 3.1413
        0.3340 1.7223 3.1472
        0.3350 1.7265 3.1532
        0.3360 1.7308 3.1592
        0.3370 1.7350 3.1652
        0.3380 1.7393 3.1711
        0.3390 1.7435 3.1771
        0.3400 1.7478 3.1831
        0.3410 1.7521 3.1891
        0.3420 1.7563 3.1951
        0.3430 1.7606 3.2010
        0.3440 1.7649 3.2070
        0.3450 1.7692 3.2130
        0.3460 1.7735 3.2190
        0.3470 1.7778 3.2250
        0.3480 1.7821 3.2309
        0.3490 1.7864 3.2369
        0.3500 1.7907 3.2429
        0.3510 1.7950 3.2489
        0.3520 1.7993 3.2548
        0.3530 1.8037 3.2608
        0.3540 1.8080 3.2667
        0.3550 1.8123 3.2727
        0.3560 1.8167 3.2786
        0.3570 1.8210 3.2846
        0.3580 1.8254 3.2905
        0.3590 1.8298 3.2965
        0.3600 1.8341 3.3024
        0.3610 1.8385 3.3083
        0.3620 1.8429 3.3142
        0.3630 1.8472 3.3201
        0.3640 1.8516 3.3260
        0.3650 1.8560 3.3319
        0.3660 1.8604 3.3378
        0.3670 1.8648 3.3437
        0.3680 1.8692 3.3496
        0.3690 1.8736 3.3554
        0.3700 1.8780 3.3613
        0.3710 1.8824 3.3671
        0.3720 1.8868 3.3730
        0.3730 1.8912 3.3788
        0.3740 1.8956 3.3846
        0.3750 1.9001 3.3904
        0.3760 1.9045 3.3962
        0.3770 1.9089 3.4020
        0.3780 1.9133 3.4078
        0.3790 1.9178 3.4136
        0.3800 1.9222 3.4194
        0.3810 1.9266 3.4251
        0.3820 1.9311 3.4309
        0.3830 1.9355 3.4366
        0.3840 1.9399 3.4424
        0.3850 1.9444 3.4481
        0.3860 1.9488 3.4538
        0.3870 1.9533 3.4595
        0.3880 1.9577 3.4652
        0.3890 1.9622 3.4709
        0.3900 1.9666 3.4765
        0.3910 1.9711 3.4822
        0.3920 1.9755 3.4879
        0.3930 1.9800 3.4935
        0.3940 1.9844 3.4991
        0.3950 1.9889 3.5048
        0.3960 1.9934 3.5104
        0.3970 1.9978 3.5160
        0.3980 2.0023 3.5216
        0.3990 2.0067 3.5271
        0.4000 2.0112 3.5327
        0.4010 2.0156 3.5383
        0.4020 2.0201 3.5438
        0.4030 2.0246 3.5494
        0.4040 2.0290 3.5549
        0.4050 2.0335 3.5604
        0.4060 2.0379 3.5659
        0.4070 2.0424 3.5714
        0.4080 2.0468 3.5769
        0.4090 2.0513 3.5824
        0.4100 2.0558 3.5878
        0.4110 2.0602 3.5933
        0.4120 2.0647 3.5987
        0.4130 2.0691 3.6042
        0.4140 2.0736 3.6096
        0.4150 2.0780 3.6150
        0.4160 2.0825 3.6204
        0.4170 2.0869 3.6258
        0.4180 2.0914 3.6312
        0.4190 2.0958 3.6366
        0.4200 2.1003 3.6419
        0.4210 2.1047 3.6473
        0.4220 2.1091 3.6526
        0.4230 2.1136 3.6580
        0.4240 2.1180 3.6633
        0.4250 2.1225 3.6686
        0.4260 2.1269 3.6739
        0.4270 2.1313 3.6792
        0.4280 2.1358 3.6845
        0.4290 2.1402 3.6897
        0.4300 2.1446 3.6950
        0.4310 2.1490 3.7002
        0.4320 2.1535 3.7055
        0.4330 2.1579 3.7107
        0.4340 2.1623 3.7159
        0.4350 2.1667 3.7211
        0.4360 2.1711 3.7263
        0.4370 2.1755 3.7315
        0.4380 2.1800 3.7367
        0.4390 2.1844 3.7419
        0.4400 2.1888 3.7470
        0.4410 2.1932 3.7522
        0.4420 2.1976 3.7573
        0.4430 2.2020 3.7625
        0.4440 2.2064 3.7676
        0.4450 2.2108 3.7727
        0.4460 2.2151 3.7778
        0.4470 2.2195 3.7829
        0.4480 2.2239 3.7880
        0.4490 2.2283 3.7930
        0.4500 2.2327 3.7981
        0.4510 2.2371 3.8032
        0.4520 2.2414 3.8082
        0.4530 2.2458 3.8132
        0.4540 2.2502 3.8183
        0.4550 2.2545 3.8233
        0.4560 2.2589 3.8283
        0.4570 2.2632 3.8333
        0.4580 2.2676 3.8383
        0.4590 2.2719 3.8433
        0.4600 2.2763 3.8482
        0.4610 2.2806 3.8532
        0.4620 2.2850 3.8581
        0.4630 2.2893 3.8631
        0.4640 2.2936 3.8680
        0.4650 2.2980 3.8729
        0.4660 2.3023 3.8779
        0.4670 2.3066 3.8828
        0.4680 2.3109 3.8877
        0.4690 2.3153 3.8926
        0.4700 2.3196 3.8974
        0.4710 2.3239 3.9023
        0.4720 2.3282 3.9072
        0.4730 2.3325 3.9120
        0.4740 2.3368 3.9169
        0.4750 2.3411 3.9217
        0.4760 2.3454 3.9265
        0.4770 2.3497 3.9314
        0.4780 2.3540 3.9362
        0.4790 2.3582 3.9410
        0.4800 2.3625 3.9458
        0.4810 2.3668 3.9505
        0.4820 2.3711 3.9553
        0.4830 2.3753 3.9601
        0.4840 2.3796 3.9649
        0.4850 2.3838 3.9696
        0.4860 2.3881 3.9744
        0.4870 2.3924 3.9791
        0.4880 2.3966 3.9838
        0.4890 2.4008 3.9885
        0.4900 2.4051 3.9933
        0.4910 2.4093 3.9980
        0.4920 2.4135 4.0027
        0.4930 2.4178 4.0073
        0.4940 2.4220 4.0120
        0.4950 2.4262 4.0167
        0.4960 2.4304 4.0214
        0.4970 2.4346 4.0260
        0.4980 2.4389 4.0307
        0.4990 2.4431 4.0353
        0.5000 2.4473 4.0399
        0.5010 2.4515 4.0446
        0.5020 2.4556 4.0492
        0.5030 2.4598 4.0538
        0.5040 2.4640 4.0584
        0.5050 2.4682 4.0630
        0.5060 2.4724 4.0676
        0.5070 2.4765 4.0722
        0.5080 2.4807 4.0767
        0.5090 2.4849 4.0813
        0.5100 2.4890 4.0858
        0.5110 2.4932 4.0904
        0.5120 2.4973 4.0949
        0.5130 2.5015 4.0995
        0.5140 2.5056 4.1040
        0.5150 2.5098 4.1085
        0.5160 2.5139 4.1130
        0.5170 2.5180 4.1175
        0.5180 2.5222 4.1220
        0.5190 2.5263 4.1265
        0.5200 2.5304 4.1310
        0.5210 2.5345 4.1355
        0.5220 2.5386 4.1400
        0.5230 2.5427 4.1444
        0.5240 2.5468 4.1489
        0.5250 2.5509 4.1534
        0.5260 2.5550 4.1578
        0.5270 2.5591 4.1622
        0.5280 2.5632 4.1667
        0.5290 2.5673 4.1711
        0.5300 2.5714 4.1755
        0.5310 2.5754 4.1799
        0.5320 2.5795 4.1843
        0.5330 2.5836 4.1887
        0.5340 2.5876 4.1931
        0.5350 2.5917 4.1975
        0.5360 2.5957 4.2019
        0.5370 2.5998 4.2062
        0.5380 2.6038 4.2106
        0.5390 2.6079 4.2150
        0.5400 2.6119 4.2193
        0.5410 2.6159 4.2237
        0.5420 2.6199 4.2280
        0.5430 2.6240 4.2323
        0.5440 2.6280 4.2366
        0.5450 2.6320 4.2410
        0.5460 2.6360 4.2453
        0.5470 2.6400 4.2496
        0.5480 2.6440 4.2539
        0.5490 2.6480 4.2582
        0.5500 2.6520 4.2625
        0.5510 2.6560 4.2668
        0.5520 2.6600 4.2710
        0.5530 2.6639 4.2753
        0.5540 2.6679 4.2796
        0.5550 2.6719 4.2838
        0.5560 2.6759 4.2881
        0.5570 2.6798 4.2923
        0.5580 2.6838 4.2966
        0.5590 2.6877 4.3008
        0.5600 2.6917 4.3050
        0.5610 2.6956 4.3092
        0.5620 2.6996 4.3135
        0.5630 2.7035 4.3177
        0.5640 2.7074 4.3219
        0.5650 2.7114 4.3261
        0.5660 2.7153 4.3303
        0.5670 2.7192 4.3345
        0.5680 2.7231 4.3386
        0.5690 2.7270 4.3428
        0.5700 2.7310 4.3470
        0.5710 2.7349 4.3511
        0.5720 2.7388 4.3553
        0.5730 2.7427 4.3595
        0.5740 2.7465 4.3636
        0.5750 2.7504 4.3678
        0.5760 2.7543 4.3719
        0.5770 2.7582 4.3760
        0.5780 2.7621 4.3801
        0.5790 2.7659 4.3843
        0.5800 2.7698 4.3884
        0.5810 2.7737 4.3925
        0.5820 2.7775 4.3966
        0.5830 2.7814 4.4007
        0.5840 2.7852 4.4048
        0.5850 2.7891 4.4089
        0.5860 2.7929 4.4130
        0.5870 2.7968 4.4170
        0.5880 2.8006 4.4211
        0.5890 2.8044 4.4252
        0.5900 2.8082 4.4292
        0.5910 2.8121 4.4333
        0.5920 2.8159 4.4374
        0.5930 2.8197 4.4414
        0.5940 2.8235 4.4454
        0.5950 2.8273 4.4495
        0.5960 2.8311 4.4535
        0.5970 2.8349 4.4575
        0.5980 2.8387 4.4616
        0.5990 2.8425 4.4656
        0.6000 2.8463 4.4696
        0.6010 2.8500 4.4736
        0.6020 2.8538 4.4776
        0.6030 2.8576 4.4816
        0.6040 2.8614 4.4856
        0.6050 2.8651 4.4896
        0.6060 2.8689 4.4936
        0.6070 2.8726 4.4975
        0.6080 2.8764 4.5015
        0.6090 2.8801 4.5055
        0.6100 2.8839 4.5094
        0.6110 2.8876 4.5134
        0.6120 2.8914 4.5174
        0.6130 2.8951 4.5213
        0.6140 2.8988 4.5253
        0.6150 2.9025 4.5292
        0.6160 2.9062 4.5331
        0.6170 2.9100 4.5371
        0.6180 2.9137 4.5410
        0.6190 2.9174 4.5449
        0.6200 2.9211 4.5488
        0.6210 2.9248 4.5527
        0.6220 2.9285 4.5566
        0.6230 2.9322 4.5606
        0.6240 2.9359 4.5645
        0.6250 2.9395 4.5683
        0.6260 2.9432 4.5722
        0.6270 2.9469 4.5761
        0.6280 2.9506 4.5800
        0.6290 2.9542 4.5839
        0.6300 2.9579 4.5878
        0.6310 2.9616 4.5916
        0.6320 2.9652 4.5955
        0.6330 2.9689 4.5993
        0.6340 2.9725 4.6032
        0.6350 2.9762 4.6071
        0.6360 2.9798 4.6109
        0.6370 2.9834 4.6147
        0.6380 2.9871 4.6186
        0.6390 2.9907 4.6224
        0.6400 2.9943 4.6262
        0.6410 2.9979 4.6301
        0.6420 3.0015 4.6339
        0.6430 3.0052 4.6377
        0.6440 3.0088 4.6415
        0.6450 3.0124 4.6453
        0.6460 3.0160 4.6491
        0.6470 3.0196 4.6529
        0.6480 3.0232 4.6567
        0.6490 3.0268 4.6605
        0.6500 3.0303 4.6643
        0.6510 3.0339 4.6681
        0.6520 3.0375 4.6719
        0.6530 3.0411 4.6757
        0.6540 3.0446 4.6794
        0.6550 3.0482 4.6832
        0.6560 3.0518 4.6870
        0.6570 3.0553 4.6907
        0.6580 3.0589 4.6945
        0.6590 3.0624 4.6982
        0.6600 3.0660 4.7020
        0.6610 3.0695 4.7057
        0.6620 3.0731 4.7095
        0.6630 3.0766 4.7132
        0.6640 3.0801 4.7170
        0.6650 3.0837 4.7207
        0.6660 3.0872 4.7244
        0.6670 3.0907 4.7281
        0.6680 3.0942 4.7319
        0.6690 3.0977 4.7356
        0.6700 3.1013 4.7393
        0.6710 3.1048 4.7430
        0.6720 3.1083 4.7467
        0.6730 3.1118 4.7504
        0.6740 3.1153 4.7541
        0.6750 3.1187 4.7578
        0.6760 3.1222 4.7615
        0.6770 3.1257 4.7652
        0.6780 3.1292 4.7688
        0.6790 3.1327 4.7725
        0.6800 3.1362 4.7762
        0.6810 3.1396 4.7799
        0.6820 3.1431 4.7835
        0.6830 3.1465 4.7872
        0.6840 3.1500 4.7909
        0.6850 3.1535 4.7945
        0.6860 3.1569 4.7982
        0.6870 3.1604 4.8018
        0.6880 3.1638 4.8055
        0.6890 3.1672 4.8091
        0.6900 3.1707 4.8128
        0.6910 3.1741 4.8164
        0.6920 3.1775 4.8200
        0.6930 3.1810 4.8237
        0.6940 3.1844 4.8273
        0.6950 3.1878 4.8309
        0.6960 3.1912 4.8345
        0.6970 3.1946 4.8382
        0.6980 3.1981 4.8418
        0.6990 3.2015 4.8454
        0.7000 3.2049 4.8490
        0.7010 3.2083 4.8526
        0.7020 3.2117 4.8562
        0.7030 3.2150 4.8598
        0.7040 3.2184 4.8634
        0.7050 3.2218 4.8670
        0.7060 3.2252 4.8706
        0.7070 3.2286 4.8741
        0.7080 3.2319 4.8777
        0.7090 3.2353 4.8813
        0.7100 3.2387 4.8849
        0.7110 3.2420 4.8884
        0.7120 3.2454 4.8920
        0.7130 3.2488 4.8956
        0.7140 3.2521 4.8991
        0.7150 3.2555 4.9027
        0.7160 3.2588 4.9062
        0.7170 3.2621 4.9098
        0.7180 3.2655 4.9133
        0.7190 3.2688 4.9169
        0.7200 3.2722 4.9204
        0.7210 3.2755 4.9240
        0.7220 3.2788 4.9275
        0.7230 3.2821 4.9310
        0.7240 3.2854 4.9346
        0.7250 3.2888 4.9381
        0.7260 3.2921 4.9416
        0.7270 3.2954 4.9451
        0.7280 3.2987 4.9487
        0.7290 3.3020 4.9522
        0.7300 3.3053 4.9557
        0.7310 3.3086 4.9592
        0.7320 3.3119 4.9627
        0.7330 3.3152 4.9662
        0.7340 3.3184 4.9697
        0.7350 3.3217 4.9732
        0.7360 3.3250 4.9767
        0.7370 3.3283 4.9802
        0.7380 3.3316 4.9837
        0.7390 3.3348 4.9872
        0.7400 3.3381 4.9907
        0.7410 3.3414 4.9941
        0.7420 3.3446 4.9976
        0.7430 3.3479 5.0011
        0.7440 3.3511 5.0046
        0.7450 3.3544 5.0080
        0.7460 3.3576 5.0115
        0.7470 3.3609 5.0150
        0.7480 3.3641 5.0184
        0.7490 3.3673 5.0219
        0.7500 3.3706 5.0253
        0.7510 3.3738 5.0288
        0.7520 3.3770 5.0322
        0.7530 3.3802 5.0357
        0.7540 3.3835 5.0391
        0.7550 3.3867 5.0426
        0.7560 3.3899 5.0460
        0.7570 3.3931 5.0494
        0.7580 3.3963 5.0529
        0.7590 3.3995 5.0563
        0.7600 3.4027 5.0597
        0.7610 3.4059 5.0632
        0.7620 3.4091 5.0666
        0.7630 3.4123 5.0700
        0.7640 3.4155 5.0734
        0.7650 3.4187 5.0768
        0.7660 3.4218 5.0802
        0.7670 3.4250 5.0837
        0.7680 3.4282 5.0871
        0.7690 3.4314 5.0905
        0.7700 3.4345 5.0939
        0.7710 3.4377 5.0973
        0.7720 3.4409 5.1007
        0.7730 3.4440 5.1041
        0.7740 3.4472 5.1074
        0.7750 3.4503 5.1108
        0.7760 3.4535 5.1142
        0.7770 3.4566 5.1176
        0.7780 3.4598 5.1210
        0.7790 3.4629 5.1244
        0.7800 3.4661 5.1277
        0.7810 3.4692 5.1311
        0.7820 3.4723 5.1345
        0.7830 3.4755 5.1379
        0.7840 3.4786 5.1412
        0.7850 3.4817 5.1446
        0.7860 3.4848 5.1479
        0.7870 3.4879 5.1513
        0.7880 3.4911 5.1547
        0.7890 3.4942 5.1580
        0.7900 3.4973 5.1614
        0.7910 3.5004 5.1647
        0.7920 3.5035 5.1681
        0.7930 3.5066 5.1714
        0.7940 3.5097 5.1747
        0.7950 3.5128 5.1781
        0.7960 3.5159 5.1814
        0.7970 3.5189 5.1848
        0.7980 3.5220 5.1881
        0.7990 3.5251 5.1914
        0.8000 3.5282 5.1947
        0.8010 3.5313 5.1981
        0.8020 3.5343 5.2014
        0.8030 3.5374 5.2047
        0.8040 3.5405 5.2080
        0.8050 3.5435 5.2114
        0.8060 3.5466 5.2147
        0.8070 3.5496 5.2180
        0.8080 3.5527 5.2213
        0.8090 3.5557 5.2246
        0.8100 3.5588 5.2279
        0.8110 3.5618 5.2312
        0.8120 3.5649 5.2345
        0.8130 3.5679 5.2378
        0.8140 3.5710 5.2411
        0.8150 3.5740 5.2444
        0.8160 3.5770 5.2477
        0.8170 3.5801 5.2510
        0.8180 3.5831 5.2543
        0.8190 3.5861 5.2575
        0.8200 3.5891 5.2608
        0.8210 3.5921 5.2641
        0.8220 3.5952 5.2674
        0.8230 3.5982 5.2707
        0.8240 3.6012 5.2739
        0.8250 3.6042 5.2772
        0.8260 3.6072 5.2805
        0.8270 3.6102 5.2837
        0.8280 3.6132 5.2870
        0.8290 3.6162 5.2903
        0.8300 3.6192 5.2935
        0.8310 3.6222 5.2968
        0.8320 3.6251 5.3000
        0.8330 3.6281 5.3033
        0.8340 3.6311 5.3065
        0.8350 3.6341 5.3098
        0.8360 3.6371 5.3130
        0.8370 3.6400 5.3163
        0.8380 3.6430 5.3195
        0.8390 3.6460 5.3228
        0.8400 3.6489 5.3260
        0.8410 3.6519 5.3292
        0.8420 3.6548 5.3325
        0.8430 3.6578 5.3357
        0.8440 3.6608 5.3389
        0.8450 3.6637 5.3422
        0.8460 3.6666 5.3454
        0.8470 3.6696 5.3486
        0.8480 3.6725 5.3519
        0.8490 3.6755 5.3551
        0.8500 3.6784 5.3583
        0.8510 3.6813 5.3615
        0.8520 3.6843 5.3647
        0.8530 3.6872 5.3679
        0.8540 3.6901 5.3712
        0.8550 3.6931 5.3744
        0.8560 3.6960 5.3776
        0.8570 3.6989 5.3808
        0.8580 3.7018 5.3840
        0.8590 3.7047 5.3872
        0.8600 3.7076 5.3904
        0.8610 3.7105 5.3936
        0.8620 3.7134 5.3968
        0.8630 3.7163 5.4000
        0.8640 3.7192 5.4032
        0.8650 3.7221 5.4063
        0.8660 3.7250 5.4095
        0.8670 3.7279 5.4127
        0.8680 3.7308 5.4159
        0.8690 3.7337 5.4191
        0.8700 3.7366 5.4223
        0.8710 3.7395 5.4254
        0.8720 3.7423 5.4286
        0.8730 3.7452 5.4318
        0.8740 3.7481 5.4350
        0.8750 3.7510 5.4381
        0.8760 3.7538 5.4413
        0.8770 3.7567 5.4445
        0.8780 3.7595 5.4476
        0.8790 3.7624 5.4508
        0.8800 3.7653 5.4540
        0.8810 3.7681 5.4571
        0.8820 3.7710 5.4603
        0.8830 3.7738 5.4634
        0.8840 3.7767 5.4666
        0.8850 3.7795 5.4697
        0.8860 3.7824 5.4729
        0.8870 3.7852 5.4760
        0.8880 3.7880 5.4792
        0.8890 3.7909 5.4823
        0.8900 3.7937 5.4855
        0.8910 3.7965 5.4886
        0.8920 3.7994 5.4918
        0.8930 3.8022 5.4949
        0.8940 3.8050 5.4980
        0.8950 3.8078 5.5012
        0.8960 3.8106 5.5043
        0.8970 3.8135 5.5074
        0.8980 3.8163 5.5106
        0.8990 3.8191 5.5137
        0.9000 3.8219 5.5168
        0.9010 3.8247 5.5199
        0.9020 3.8275 5.5231
        0.9030 3.8303 5.5262
        0.9040 3.8331 5.5293
        0.9050 3.8359 5.5324
        0.9060 3.8387 5.5355
        0.9070 3.8415 5.5387
        0.9080 3.8442 5.5418
        0.9090 3.8470 5.5449
        0.9100 3.8498 5.5480
        0.9110 3.8526 5.5511
        0.9120 3.8554 5.5542
        0.9130 3.8581 5.5573
        0.9140 3.8609 5.5604
        0.9150 3.8637 5.5635
        0.9160 3.8665 5.5666
        0.9170 3.8692 5.5697
        0.9180 3.8720 5.5728
        0.9190 3.8747 5.5759
        0.9200 3.8775 5.5790
        0.9210 3.8803 5.5821
        0.9220 3.8830 5.5852
        0.9230 3.8858 5.5882
        0.9240 3.8885 5.5913
        0.9250 3.8913 5.5944
        0.9260 3.8940 5.5975
        0.9270 3.8967 5.6006
        0.9280 3.8995 5.6037
        0.9290 3.9022 5.6067
        0.9300 3.9050 5.6098
        0.9310 3.9077 5.6129
        0.9320 3.9104 5.6160
        0.9330 3.9131 5.6190
        0.9340 3.9159 5.6221
        0.9350 3.9186 5.6252
        0.9360 3.9213 5.6282
        0.9370 3.9240 5.6313
        0.9380 3.9267 5.6344
        0.9390 3.9295 5.6374
        0.9400 3.9322 5.6405
        0.9410 3.9349 5.6435
        0.9420 3.9376 5.6466
        0.9430 3.9403 5.6497
        0.9440 3.9430 5.6527
        0.9450 3.9457 5.6558
        0.9460 3.9484 5.6588
        0.9470 3.9511 5.6619
        0.9480 3.9538 5.6649
        0.9490 3.9565 5.6680
        0.9500 3.9592 5.6710
        0.9510 3.9618 5.6740
        0.9520 3.9645 5.6771
        0.9530 3.9672 5.6801
        0.9540 3.9699 5.6832
        0.9550 3.9726 5.6862
        0.9560 3.9752 5.6892
        0.9570 3.9779 5.6923
        0.9580 3.9806 5.6953
        0.9590 3.9832 5.6983
        0.9600 3.9859 5.7014
        0.9610 3.9886 5.7044
        0.9620 3.9912 5.7074
        0.9630 3.9939 5.7104
        0.9640 3.9965 5.7135
        0.9650 3.9992 5.7165
        0.9660 4.0019 5.7195
        0.9670 4.0045 5.7225
        0.9680 4.0072 5.7256
        0.9690 4.0098 5.7286
        0.9700 4.0124 5.7316
        0.9710 4.0151 5.7346
        0.9720 4.0177 5.7376
        0.9730 4.0204 5.7406
        0.9740 4.0230 5.7436
        0.9750 4.0256 5.7466
        0.9760 4.0283 5.7497
        0.9770 4.0309 5.7527
        0.9780 4.0335 5.7557
        0.9790 4.0361 5.7587
        0.9800 4.0388 5.7617
        0.9810 4.0414 5.7647
        0.9820 4.0440 5.7677
        0.9830 4.0466 5.7707
        0.9840 4.0492 5.7737
        0.9850 4.0518 5.7766
        0.9860 4.0544 5.7796
        0.9870 4.0570 5.7826
        0.9880 4.0597 5.7856
        0.9890 4.0623 5.7886
        0.9900 4.0649 5.7916
        0.9910 4.0675 5.7946
        0.9920 4.0700 5.7976
        0.9930 4.0726 5.8006
        0.9940 4.0752 5.8035
        0.9950 4.0778 5.8065
        0.9960 4.0804 5.8095
        0.9970 4.0830 5.8125
        0.9980 4.0856 5.8154
        0.9990 4.0882 5.8184
        1.0000 4.0907 5.8214
        1.0025 4.0972 5.8288
        1.0050 4.1036 5.8362
        1.0075 4.1100 5.8437
        1.0100 4.1164 5.8511
        1.0125 4.1228 5.8585
        1.0150 4.1292 5.8658
        1.0175 4.1355 5.8732
        1.0200 4.1419 5.8806
        1.0225 4.1482 5.8880
        1.0250 4.1545 5.8953
        1.0275 4.1608 5.9027
        1.0300 4.1671 5.9100
        1.0325 4.1734 5.9173
        1.0350 4.1797 5.9247
        1.0375 4.1860 5.9320
        1.0400 4.1922 5.9393
        1.0425 4.1984 5.9466
        1.0450 4.2047 5.9539
        1.0475 4.2109 5.9612
        1.0500 4.2171 5.9685
        1.0525 4.2233 5.9757
        1.0550 4.2294 5.9830
        1.0575 4.2356 5.9903
        1.0600 4.2418 5.9975
        1.0625 4.2479 6.0048
        1.0650 4.2540 6.0120
        1.0675 4.2601 6.0192
        1.0700 4.2662 6.0264
        1.0725 4.2723 6.0337
        1.0750 4.2784 6.0409
        1.0775 4.2845 6.0481
        1.0800 4.2905 6.0553
        1.0825 4.2966 6.0624
        1.0850 4.3026 6.0696
        1.0875 4.3086 6.0768
        1.0900 4.3146 6.0840
        1.0925 4.3206 6.0911
        1.0950 4.3266 6.0983
        1.0975 4.3326 6.1054
        1.1000 4.3386 6.1126
        1.1025 4.3445 6.1197
        1.1050 4.3505 6.1268
        1.1075 4.3564 6.1340
        1.1100 4.3623 6.1411
        1.1125 4.3682 6.1482
        1.1150 4.3741 6.1553
        1.1175 4.3800 6.1624
        1.1200 4.3859 6.1695
        1.1225 4.3918 6.1765
        1.1250 4.3976 6.1836
        1.1275 4.4035 6.1907
        1.1300 4.4093 6.1978
        1.1325 4.4151 6.2048
        1.1350 4.4209 6.2119
        1.1375 4.4267 6.2189
        1.1400 4.4325 6.2259
        1.1425 4.4383 6.2330
        1.1450 4.4441 6.2400
        1.1475 4.4498 6.2470
        1.1500 4.4556 6.2540
        1.1525 4.4613 6.2611
        1.1550 4.4671 6.2681
        1.1575 4.4728 6.2751
        1.1600 4.4785 6.2821
        1.1625 4.4842 6.2890
        1.1650 4.4899 6.2960
        1.1675 4.4955 6.3030
        1.1700 4.5012 6.3100
        1.1725 4.5069 6.3169
        1.1750 4.5125 6.3239
        1.1775 4.5182 6.3308
        1.1800 4.5238 6.3378
        1.1825 4.5294 6.3447
        1.1850 4.5350 6.3517
        1.1875 4.5406 6.3586
        1.1900 4.5462 6.3655
        1.1925 4.5518 6.3724
        1.1950 4.5573 6.3793
        1.1975 4.5629 6.3863
        1.2000 4.5684 6.3932
        1.2025 4.5740 6.4001
        1.2050 4.5795 6.4069
        1.2075 4.5850 6.4138
        1.2100 4.5905 6.4207
        1.2125 4.5960 6.4276
        1.2150 4.6015 6.4345
        1.2175 4.6070 6.4413
        1.2200 4.6125 6.4482
        1.2225 4.6179 6.4550
        1.2250 4.6234 6.4619
        1.2275 4.6288 6.4687
        1.2300 4.6343 6.4756
        1.2325 4.6397 6.4824
        1.2350 4.6451 6.4892
        1.2375 4.6505 6.4961
        1.2400 4.6559 6.5029
        1.2425 4.6613 6.5097
        1.2450 4.6667 6.5165
        1.2475 4.6720 6.5233
        1.2500 4.6774 6.5301
        1.2525 4.6827 6.5369
        1.2550 4.6881 6.5437
        1.2575 4.6934 6.5505
        1.2600 4.6987 6.5573
        1.2625 4.7041 6.5641
        1.2650 4.7094 6.5708
        1.2675 4.7147 6.5776
        1.2700 4.7199 6.5844
        1.2725 4.7252 6.5911
        1.2750 4.7305 6.5979
        1.2775 4.7358 6.6046
        1.2800 4.7410 6.6114
        1.2825 4.7463 6.6181
        1.2850 4.7515 6.6248
        1.2875 4.7567 6.6316
        1.2900 4.7619 6.6383
        1.2925 4.7671 6.6450
        1.2950 4.7723 6.6517
        1.2975 4.7775 6.6585
        1.3000 4.7827 6.6652
        1.3025 4.7879 6.6719
        1.3050 4.7931 6.6786
        1.3075 4.7982 6.6853
        1.3100 4.8034 6.6919
        1.3125 4.8085 6.6986
        1.3150 4.8136 6.7053
        1.3175 4.8188 6.7120
        1.3200 4.8239 6.7187
        1.3225 4.8290 6.7253
        1.3250 4.8341 6.7320
        1.3275 4.8392 6.7387
        1.3300 4.8443 6.7453
        1.3325 4.8493 6.7520
        1.3350 4.8544 6.7586
        1.3375 4.8595 6.7653
        1.3400 4.8645 6.7719
        1.3425 4.8696 6.7785
        1.3450 4.8746 6.7852
        1.3475 4.8796 6.7918
        1.3500 4.8846 6.7984
        1.3525 4.8897 6.8050
        1.3550 4.8947 6.8117
        1.3575 4.8997 6.8183
        1.3600 4.9046 6.8249
        1.3625 4.9096 6.8315
        1.3650 4.9146 6.8381
        1.3675 4.9196 6.8447
        1.3700 4.9245 6.8513
        1.3725 4.9295 6.8579
        1.3750 4.9344 6.8644
        1.3775 4.9393 6.8710
        1.3800 4.9443 6.8776
        1.3825 4.9492 6.8842
        1.3850 4.9541 6.8907
        1.3875 4.9590 6.8973
        1.3900 4.9639 6.9039
        1.3925 4.9688 6.9104
        1.3950 4.9736 6.9170
        1.3975 4.9785 6.9235
        1.4000 4.9834 6.9301
        1.4025 4.9882 6.9366
        1.4050 4.9931 6.9432
        1.4075 4.9979 6.9497
        1.4100 5.0028 6.9562
        1.4125 5.0076 6.9628
        1.4150 5.0124 6.9693
        1.4175 5.0172 6.9758
        1.4200 5.0220 6.9823
        1.4225 5.0268 6.9888
        1.4250 5.0316 6.9953
        1.4275 5.0364 7.0018
        1.4300 5.0412 7.0084
        1.4325 5.0459 7.0148
        1.4350 5.0507 7.0213
        1.4375 5.0554 7.0278
        1.4400 5.0602 7.0343
        1.4425 5.0649 7.0408
        1.4450 5.0697 7.0473
        1.4475 5.0744 7.0538
        1.4500 5.0791 7.0602
        1.4525 5.0838 7.0667
        1.4550 5.0885 7.0732
        1.4575 5.0932 7.0797
        1.4600 5.0979 7.0861
        1.4625 5.1026 7.0926
        1.4650 5.1073 7.0990
        1.4675 5.1119 7.1055
        1.4700 5.1166 7.1119
        1.4725 5.1212 7.1184
        1.4750 5.1259 7.1248
        1.4775 5.1305 7.1313
        1.4800 5.1352 7.1377
        1.4825 5.1398 7.1441
        1.4850 5.1444 7.1505
        1.4875 5.1490 7.1570
        1.4900 5.1536 7.1634
        1.4925 5.1582 7.1698
        1.4950 5.1628 7.1762
        1.4975 5.1674 7.1826
        1.5000 5.1720 7.1891
        1.5025 5.1766 7.1955
        1.5050 5.1811 7.2019
        1.5075 5.1857 7.2083
        1.5100 5.1902 7.2147
        1.5125 5.1948 7.2211
        1.5150 5.1993 7.2274
        1.5175 5.2039 7.2338
        1.5200 5.2084 7.2402
        1.5225 5.2129 7.2466
        1.5250 5.2174 7.2530
        1.5275 5.2219 7.2594
        1.5300 5.2264 7.2657
        1.5325 5.2309 7.2721
        1.5350 5.2354 7.2785
        1.5375 5.2399 7.2848
        1.5400 5.2444 7.2912
        1.5425 5.2488 7.2975
        1.5450 5.2533 7.3039
        1.5475 5.2578 7.3102
        1.5500 5.2622 7.3166
        1.5525 5.2666 7.3229
        1.5550 5.2711 7.3293
        1.5575 5.2755 7.3356
        1.5600 5.2799 7.3420
        1.5625 5.2844 7.3483
        1.5650 5.2888 7.3546
        1.5675 5.2932 7.3610
        1.5700 5.2976 7.3673
        1.5725 5.3020 7.3736
        1.5750 5.3063 7.3799
        1.5775 5.3107 7.3862
        1.5800 5.3151 7.3926
        1.5825 5.3195 7.3989
        1.5850 5.3238 7.4052
        1.5875 5.3282 7.4115
        1.5900 5.3325 7.4178
        1.5925 5.3369 7.4241
        1.5950 5.3412 7.4304
        1.5975 5.3455 7.4367
        1.6000 5.3499 7.4430
        1.6025 5.3542 7.4493
        1.6050 5.3585 7.4556
        1.6075 5.3628 7.4618
        1.6100 5.3671 7.4681
        1.6125 5.3714 7.4744
        1.6150 5.3757 7.4807
        1.6175 5.3800 7.4869
        1.6200 5.3843 7.4932
        1.6225 5.3885 7.4995
        1.6250 5.3928 7.5058
        1.6275 5.3971 7.5120
        1.6300 5.4013 7.5183
        1.6325 5.4056 7.5245
        1.6350 5.4098 7.5308
        1.6375 5.4140 7.5370
        1.6400 5.4183 7.5433
        1.6425 5.4225 7.5495
        1.6450 5.4267 7.5558
        1.6475 5.4309 7.5620
        1.6500 5.4351 7.5683
        1.6525 5.4393 7.5745
        1.6550 5.4435 7.5807
        1.6575 5.4477 7.5870
        1.6600 5.4519 7.5932
        1.6625 5.4561 7.5994
        1.6650 5.4603 7.6057
        1.6675 5.4644 7.6119
        1.6700 5.4686 7.6181
        1.6725 5.4727 7.6243
        1.6750 5.4769 7.6305
        1.6775 5.4810 7.6367
        1.6800 5.4852 7.6430
        1.6825 5.4893 7.6492
        1.6850 5.4934 7.6554
        1.6875 5.4976 7.6616
        1.6900 5.5017 7.6678

File: rcwa/nkData/data/other/alloys/Ni-Fe/Tikuisis_bare150nm.yml
# this file is part of refractiveindex.info database
# refractiveindex.info database is in the public domain
# copyright and related rights waived via CC0 1.0

REFERENCES: "K. K. Tikuišis, L. Beran, P. Cejpek, K. Uhlířová, J. Hamrle, M. Vaňatka, M. Urbánek, M. Veis. Optical and magneto-optical properties of permalloy thin films in 0.7-6.4 eV photon energy range, <a href=\"https://doi.org/10.1016/j.matdes.2016.10.036\"><i>Mater. Des.</i> <b>114</b>, 31-39 (2017)</a> (Numerical data kindly provided by Kristupas Kazimieras Tikuišis)"
COMMENTS: "150 nm thick bare Permalloy (80% nickel, 20% iron) film with 2.3 nm oxide layer on top. Room temperature. Obtained by multi-angle spectroscopic ellipsometry."
DATA:
  - type: tabulated nk
    data: |
        0.1930 0.8973 1.5451
        0.1940 0.9031 1.5615
        0.1950 0.9090 1.5776
        0.1960 0.9151 1.5935
        0.1970 0.9214 1.6092
        0.1980 0.9278 1.6246
        0.1990 0.9343 1.6398
        0.2000 0.9410 1.6549
        0.2010 0.9479 1.6697
        0.2020 0.9549 1.6843
        0.2030 0.9620 1.6986
        0.2040 0.9692 1.7128
        0.2050 0.9765 1.7268
        0.2060 0.9840 1.7405
        0.2070 0.9915 1.7540
        0.2080 0.9992 1.7673
        0.2090 1.0069 1.7804
        0.2100 1.0148 1.7933
        0.2110 1.0227 1.8060
        0.2120 1.0308 1.8185
        0.2130 1.0389 1.8308
        0.2140 1.0471 1.8428
        0.2150 1.0554 1.8547
        0.2160 1.0637 1.8663
        0.2170 1.0721 1.8777
        0.2180 1.0805 1.8889
        0.2190 1.0890 1.8999
        0.2200 1.0976 1.9107
        0.2210 1.1062 1.9213
        0.2220 1.1149 1.9317
        0.2230 1.1235 1.9418
        0.2240 1.1322 1.9518
        0.2250 1.1410 1.9616
        0.2260 1.1497 1.9711
        0.2270 1.1585 1.9805
        0.2280 1.1672 1.9896
        0.2290 1.1760 1.9985
        0.2300 1.1848 2.0073
        0.2310 1.1935 2.0158
        0.2320 1.2023 2.0241
        0.2330 1.2110 2.0323
        0.2340 1.2197 2.0402
        0.2350 1.2284 2.0479
        0.2360 1.2371 2.0555
        0.2370 1.2457 2.0629
        0.2380 1.2542 2.0701
        0.2390 1.2628 2.0771
        0.2400 1.2712 2.0839
        0.2410 1.2797 2.0905
        0.2420 1.2880 2.0970
        0.2430 1.2963 2.1033
        0.2440 1.3045 2.1094
        0.2450 1.3126 2.1154
        0.2460 1.3207 2.1212
        0.2470 1.3287 2.1268
        0.2480 1.3366 2.1323
        0.2490 1.3444 2.1377
        0.2500 1.3521 2.1429
        0.2510 1.3597 2.1479
        0.2520 1.3672 2.1529
        0.2530 1.3746 2.1577
        0.2540 1.3819 2.1624
        0.2550 1.3891 2.1669
        0.2560 1.3962 2.1713
        0.2570 1.4031 2.1757
        0.2580 1.4100 2.1799
        0.2590 1.4167 2.1840
        0.2600 1.4233 2.1881
        0.2610 1.4298 2.1920
        0.2620 1.4362 2.1958
        0.2630 1.4425 2.1996
        0.2640 1.4486 2.2033
        0.2650 1.4546 2.2069
        0.2660 1.4605 2.2105
        0.2670 1.4662 2.2140
        0.2680 1.4719 2.2174
        0.2690 1.4774 2.2208
        0.2700 1.4828 2.2241
        0.2710 1.4880 2.2274
        0.2720 1.4932 2.2307
        0.2730 1.4982 2.2339
        0.2740 1.5031 2.2371
        0.2750 1.5079 2.2403
        0.2760 1.5126 2.2434
        0.2770 1.5171 2.2465
        0.2780 1.5215 2.2497
        0.2790 1.5259 2.2528
        0.2800 1.5301 2.2559
        0.2810 1.5342 2.2590
        0.2820 1.5382 2.2621
        0.2830 1.5421 2.2652
        0.2840 1.5458 2.2683
        0.2850 1.5495 2.2714
        0.2860 1.5531 2.2745
        0.2870 1.5566 2.2777
        0.2880 1.5600 2.2809
        0.2890 1.5633 2.2841
        0.2900 1.5665 2.2873
        0.2910 1.5696 2.2905
        0.2920 1.5727 2.2938
        0.2930 1.5756 2.2971
        0.2940 1.5785 2.3004
        0.2950 1.5813 2.3037
        0.2960 1.5840 2.3071
        0.2970 1.5867 2.3106
        0.2980 1.5893 2.3140
        0.2990 1.5918 2.3175
        0.3000 1.5942 2.3211
        0.3010 1.5966 2.3246
        0.3020 1.5990 2.3283
        0.3030 1.6012 2.3319
        0.3040 1.6035 2.3356
        0.3050 1.6056 2.3394
        0.3060 1.6078 2.3432
        0.3070 1.6098 2.3470
        0.3080 1.6119 2.3509
        0.3090 1.6138 2.3548
        0.3100 1.6158 2.3588
        0.3110 1.6177 2.3628
        0.3120 1.6196 2.3669
        0.3130 1.6214 2.3710
        0.3140 1.6232 2.3752
        0.3150 1.6250 2.3794
        0.3160 1.6267 2.3836
        0.3170 1.6284 2.3879
        0.3180 1.6301 2.3922
        0.3190 1.6318 2.3966
        0.3200 1.6335 2.4010
        0.3210 1.6351 2.4055
        0.3220 1.6367 2.4100
        0.3230 1.6383 2.4146
        0.3240 1.6399 2.4191
        0.3250 1.6414 2.4238
        0.3260 1.6430 2.4285
        0.3270 1.6445 2.4332
        0.3280 1.6461 2.4379
        0.3290 1.6476 2.4427
        0.3300 1.6491 2.4476
        0.3310 1.6506 2.4524
        0.3320 1.6521 2.4573
        0.3330 1.6536 2.4623
        0.3340 1.6551 2.4673
        0.3350 1.6566 2.4723
        0.3360 1.6581 2.4774
        0.3370 1.6596 2.4824
        0.3380 1.6611 2.4876
        0.3390 1.6626 2.4927
        0.3400 1.6642 2.4979
        0.3410 1.6657 2.5031
        0.3420 1.6672 2.5084
        0.3430 1.6687 2.5136
        0.3440 1.6702 2.5189
        0.3450 1.6718 2.5243
        0.3460 1.6733 2.5296
        0.3470 1.6749 2.5350
        0.3480 1.6764 2.5404
        0.3490 1.6780 2.5458
        0.3500 1.6796 2.5513
        0.3510 1.6812 2.5568
        0.3520 1.6828 2.5623
        0.3530 1.6844 2.5678
        0.3540 1.6860 2.5734
        0.3550 1.6876 2.5789
        0.3560 1.6893 2.5845
        0.3570 1.6909 2.5901
        0.3580 1.6926 2.5958
        0.3590 1.6943 2.6014
        0.3600 1.6960 2.6071
        0.3610 1.6977 2.6128
        0.3620 1.6994 2.6185
        0.3630 1.7011 2.6242
        0.3640 1.7029 2.6299
        0.3650 1.7046 2.6357
        0.3660 1.7064 2.6414
        0.3670 1.7082 2.6472
        0.3680 1.7100 2.6530
        0.3690 1.7118 2.6588
        0.3700 1.7136 2.6646
        0.3710 1.7155 2.6704
        0.3720 1.7174 2.6762
        0.3730 1.7192 2.6821
        0.3740 1.7211 2.6879
        0.3750 1.7230 2.6938
        0.3760 1.7250 2.6996
        0.3770 1.7269 2.7055
        0.3780 1.7288 2.7114
        0.3790 1.7308 2.7173
        0.3800 1.7328 2.7232
        0.3810 1.7348 2.7291
        0.3820 1.7368 2.7350
        0.3830 1.7388 2.7409
        0.3840 1.7409 2.7468
        0.3850 1.7429 2.7527
        0.3860 1.7450 2.7587
        0.3870 1.7471 2.7646
        0.3880 1.7492 2.7705
        0.3890 1.7513 2.7765
        0.3900 1.7534 2.7824
        0.3910 1.7556 2.7883
        0.3920 1.7577 2.7943
        0.3930 1.7599 2.8002
        0.3940 1.7621 2.8062
        0.3950 1.7643 2.8121
        0.3960 1.7665 2.8181
        0.3970 1.7687 2.8240
        0.3980 1.7710 2.8300
        0.3990 1.7732 2.8359
        0.4000 1.7755 2.8419
        0.4010 1.7778 2.8478
        0.4020 1.7801 2.8538
        0.4030 1.7824 2.8597
        0.4040 1.7847 2.8657
        0.4050 1.7870 2.8716
        0.4060 1.7894 2.8775
        0.4070 1.7917 2.8835
        0.4080 1.7941 2.8894
        0.4090 1.7965 2.8954
        0.4100 1.7989 2.9013
        0.4110 1.8013 2.9072
        0.4120 1.8037 2.9131
        0.4130 1.8061 2.9191
        0.4140 1.8086 2.9250
        0.4150 1.8110 2.9309
        0.4160 1.8135 2.9368
        0.4170 1.8160 2.9427
        0.4180 1.8185 2.9486
        0.4190 1.8210 2.9545
        0.4200 1.8235 2.9604
        0.4210 1.8260 2.9663
        0.4220 1.8285 2.9722
        0.4230 1.8311 2.9781
        0.4240 1.8336 2.9839
        0.4250 1.8362 2.9898
        0.4260 1.8388 2.9957
        0.4270 1.8414 3.0015
        0.4280 1.8440 3.0074
        0.4290 1.8466 3.0132
        0.4300 1.8492 3.0191
        0.4310 1.8518 3.0249
        0.4320 1.8544 3.0307
        0.4330 1.8571 3.0366
        0.4340 1.8597 3.0424
        0.4350 1.8624 3.0482
        0.4360 1.8651 3.0540
        0.4370 1.8677 3.0598
        0.4380 1.8704 3.0656
        0.4390 1.8731 3.0713
        0.4400 1.8758 3.0771
        0.4410 1.8785 3.0829
        0.4420 1.8813 3.0887
        0.4430 1.8840 3.0944
        0.4440 1.8867 3.1002
        0.4450 1.8895 3.1059
        0.4460 1.8922 3.1116
        0.4470 1.8950 3.1174
        0.4480 1.8978 3.1231
        0.4490 1.9005 3.1288
        0.4500 1.9033 3.1345
        0.4510 1.9061 3.1402
        0.4520 1.9089 3.1459
        0.4530 1.9117 3.1515
        0.4540 1.9145 3.1572
        0.4550 1.9173 3.1629
        0.4560 1.9201 3.1685
        0.4570 1.9230 3.1742
        0.4580 1.9258 3.1798
        0.4590 1.9287 3.1855
        0.4600 1.9315 3.1911
        0.4610 1.9344 3.1967
        0.4620 1.9372 3.2023
        0.4630 1.9401 3.2079
        0.4640 1.9430 3.2135
        0.4650 1.9458 3.2191
        0.4660 1.9487 3.2247
        0.4670 1.9516 3.2302
        0.4680 1.9545 3.2358
        0.4690 1.9574 3.2413
        0.4700 1.9603 3.2469
        0.4710 1.9632 3.2524
        0.4720 1.9661 3.2580
        0.4730 1.9690 3.2635
        0.4740 1.9720 3.2690
        0.4750 1.9749 3.2745
        0.4760 1.9778 3.2800
        0.4770 1.9808 3.2855
        0.4780 1.9837 3.2909
        0.4790 1.9866 3.2964
        0.4800 1.9896 3.3019
        0.4810 1.9925 3.3073
        0.4820 1.9955 3.3128
        0.4830 1.9985 3.3182
        0.4840 2.0014 3.3236
        0.4850 2.0044 3.3290
        0.4860 2.0074 3.3344
        0.4870 2.0103 3.3398
        0.4880 2.0133 3.3452
        0.4890 2.0163 3.3506
        0.4900 2.0193 3.3560
        0.4910 2.0223 3.3614
        0.4920 2.0253 3.3667
        0.4930 2.0283 3.3721
        0.4940 2.0313 3.3774
        0.4950 2.0343 3.3827
        0.4960 2.0373 3.3881
        0.4970 2.0403 3.3934
        0.4980 2.0433 3.3987
        0.4990 2.0463 3.4040
        0.5000 2.0494 3.4093
        0.5010 2.0524 3.4146
        0.5020 2.0554 3.4198
        0.5030 2.0584 3.4251
        0.5040 2.0615 3.4304
        0.5050 2.0645 3.4356
        0.5060 2.0675 3.4408
        0.5070 2.0705 3.4461
        0.5080 2.0736 3.4513
        0.5090 2.0766 3.4565
        0.5100 2.0797 3.4617
        0.5110 2.0827 3.4669
        0.5120 2.0858 3.4721
        0.5130 2.0888 3.4773
        0.5140 2.0919 3.4825
        0.5150 2.0949 3.4876
        0.5160 2.0980 3.4928
        0.5170 2.1010 3.4979
        0.5180 2.1041 3.5031
        0.5190 2.1071 3.5082
        0.5200 2.1102 3.5133
        0.5210 2.1133 3.5185
        0.5220 2.1163 3.5236
        0.5230 2.1194 3.5287
        0.5240 2.1224 3.5338
        0.5250 2.1255 3.5388
        0.5260 2.1286 3.5439
        0.5270 2.1317 3.5490
        0.5280 2.1347 3.5541
        0.5290 2.1378 3.5591
        0.5300 2.1409 3.5641
        0.5310 2.1439 3.5692
        0.5320 2.1470 3.5742
        0.5330 2.1501 3.5792
        0.5340 2.1532 3.5842
        0.5350 2.1562 3.5893
        0.5360 2.1593 3.5942
        0.5370 2.1624 3.5992
        0.5380 2.1655 3.6042
        0.5390 2.1686 3.6092
        0.5400 2.1716 3.6142
        0.5410 2.1747 3.6191
        0.5420 2.1778 3.6241
        0.5430 2.1809 3.6290
        0.5440 2.1840 3.6339
        0.5450 2.1871 3.6389
        0.5460 2.1901 3.6438
        0.5470 2.1932 3.6487
        0.5480 2.1963 3.6536
        0.5490 2.1994 3.6585
        0.5500 2.2025 3.6634
        0.5510 2.2056 3.6683
        0.5520 2.2087 3.6731
        0.5530 2.2117 3.6780
        0.5540 2.2148 3.6829
        0.5550 2.2179 3.6877
        0.5560 2.2210 3.6926
        0.5570 2.2241 3.6974
        0.5580 2.2272 3.7022
        0.5590 2.2302 3.7071
        0.5600 2.2333 3.7119
        0.5610 2.2364 3.7167
        0.5620 2.2395 3.7215
        0.5630 2.2426 3.7263
        0.5640 2.2457 3.7311
        0.5650 2.2488 3.7358
        0.5660 2.2518 3.7406
        0.5670 2.2549 3.7454
        0.5680 2.2580 3.7501
        0.5690 2.2611 3.7549
        0.5700 2.2642 3.7596
        0.5710 2.2673 3.7643
        0.5720 2.2703 3.7691
        0.5730 2.2734 3.7738
        0.5740 2.2765 3.7785
        0.5750 2.2796 3.7832
        0.5760 2.2827 3.7879
        0.5770 2.2857 3.7926
        0.5780 2.2888 3.7973
        0.5790 2.2919 3.8020
        0.5800 2.2950 3.8066
        0.5810 2.2981 3.8113
        0.5820 2.3011 3.8160
        0.5830 2.3042 3.8206
        0.5840 2.3073 3.8253
        0.5850 2.3104 3.8299
        0.5860 2.3134 3.8345
        0.5870 2.3165 3.8392
        0.5880 2.3196 3.8438
        0.5890 2.3226 3.8484
        0.5900 2.3257 3.8530
        0.5910 2.3288 3.8576
        0.5920 2.3318 3.8622
        0.5930 2.3349 3.8668
        0.5940 2.3380 3.8713
        0.5950 2.3410 3.8759
        0.5960 2.3441 3.8805
        0.5970 2.3472 3.8850
        0.5980 2.3502 3.8896
        0.5990 2.3533 3.8941
        0.6000 2.3563 3.8987
        0.6010 2.3594 3.9032
        0.6020 2.3625 3.9077
        0.6030 2.3655 3.9123
        0.6040 2.3686 3.9168
        0.6050 2.3716 3.9213
        0.6060 2.3747 3.9258
        0.6070 2.3777 3.9303
        0.6080 2.3808 3.9348
        0.6090 2.3838 3.9392
        0.6100 2.3869 3.9437
        0.6110 2.3899 3.9482
        0.6120 2.3930 3.9527
        0.6130 2.3960 3.9571
        0.6140 2.3991 3.9616
        0.6150 2.4021 3.9660
        0.6160 2.4051 3.9705
        0.6170 2.4082 3.9749
        0.6180 2.4112 3.9793
        0.6190 2.4142 3.9837
        0.6200 2.4173 3.9881
        0.6210 2.4203 3.9926
        0.6220 2.4233 3.9970
        0.6230 2.4264 4.0014
        0.6240 2.4294 4.0057
        0.6250 2.4324 4.0101
        0.6260 2.4355 4.0145
        0.6270 2.4385 4.0189
        0.6280 2.4415 4.0233
        0.6290 2.4445 4.0276
        0.6300 2.4475 4.0320
        0.6310 2.4506 4.0363
        0.6320 2.4536 4.0407
        0.6330 2.4566 4.0450
        0.6340 2.4596 4.0493
        0.6350 2.4626 4.0537
        0.6360 2.4656 4.0580
        0.6370 2.4686 4.0623
        0.6380 2.4716 4.0666
        0.6390 2.4746 4.0709
        0.6400 2.4776 4.0752
        0.6410 2.4806 4.0795
        0.6420 2.4836 4.0838
        0.6430 2.4866 4.0881
        0.6440 2.4896 4.0924
        0.6450 2.4926 4.0966
        0.6460 2.4956 4.1009
        0.6470 2.4986 4.1052
        0.6480 2.5016 4.1094
        0.6490 2.5046 4.1137
        0.6500 2.5076 4.1179
        0.6510 2.5106 4.1222
        0.6520 2.5135 4.1264
        0.6530 2.5165 4.1306
        0.6540 2.5195 4.1348
        0.6550 2.5225 4.1391
        0.6560 2.5254 4.1433
        0.6570 2.5284 4.1475
        0.6580 2.5314 4.1517
        0.6590 2.5344 4.1559
        0.6600 2.5373 4.1601
        0.6610 2.5403 4.1643
        0.6620 2.5433 4.1684
        0.6630 2.5462 4.1726
        0.6640 2.5492 4.1768
        0.6650 2.5521 4.1809
        0.6660 2.5551 4.1851
        0.6670 2.5580 4.1893
        0.6680 2.5610 4.1934
        0.6690 2.5639 4.1976
        0.6700 2.5669 4.2017
        0.6710 2.5698 4.2058
        0.6720 2.5728 4.2100
        0.6730 2.5757 4.2141
        0.6740 2.5787 4.2182
        0.6750 2.5816 4.2223
        0.6760 2.5845 4.2264
        0.6770 2.5875 4.2306
        0.6780 2.5904 4.2347
        0.6790 2.5933 4.2387
        0.6800 2.5963 4.2428
        0.6810 2.5992 4.2469
        0.6820 2.6021 4.2510
        0.6830 2.6050 4.2551
        0.6840 2.6080 4.2592
        0.6850 2.6109 4.2632
        0.6860 2.6138 4.2673
        0.6870 2.6167 4.2714
        0.6880 2.6196 4.2754
        0.6890 2.6225 4.2795
        0.6900 2.6254 4.2835
        0.6910 2.6283 4.2875
        0.6920 2.6313 4.2916
        0.6930 2.6342 4.2956
        0.6940 2.6371 4.2996
        0.6950 2.6400 4.3037
        0.6960 2.6428 4.3077
        0.6970 2.6457 4.3117
        0.6980 2.6486 4.3157
        0.6990 2.6515 4.3197
        0.7000 2.6544 4.3237
        0.7010 2.6573 4.3277
        0.7020 2.6602 4.3317
        0.7030 2.6631 4.3357
        0.7040 2.6659 4.3396
        0.7050 2.6688 4.3436
        0.7060 2.6717 4.3476
        0.7070 2.6746 4.3516
        0.7080 2.6774 4.3555
        0.7090 2.6803 4.3595
        0.7100 2.6832 4.3634
        0.7110 2.6860 4.3674
        0.7120 2.6889 4.3713
        0.7130 2.6918 4.3753
        0.7140 2.6946 4.3792
        0.7150 2.6975 4.3831
        0.7160 2.7003 4.3871
        0.7170 2.7032 4.3910
        0.7180 2.7060 4.3949
        0.7190 2.7089 4.3988
        0.7200 2.7117 4.4027
        0.7210 2.7146 4.4067
        0.7220 2.7174 4.4106
        0.7230 2.7202 4.4145
        0.7240 2.7231 4.4184
        0.7250 2.7259 4.4222
        0.7260 2.7287 4.4261
        0.7270 2.7316 4.4300
        0.7280 2.7344 4.4339
        0.7290 2.7372 4.4378
        0.7300 2.7400 4.4416
        0.7310 2.7429 4.4455
        0.7320 2.7457 4.4494
        0.7330 2.7485 4.4532
        0.7340 2.7513 4.4571
        0.7350 2.7541 4.4609
        0.7360 2.7569 4.4648
        0.7370 2.7597 4.4686
        0.7380 2.7625 4.4725
        0.7390 2.7653 4.4763
        0.7400 2.7682 4.4801
        0.7410 2.7709 4.4840
        0.7420 2.7737 4.4878
        0.7430 2.7765 4.4916
        0.7440 2.7793 4.4954
        0.7450 2.7821 4.4992
        0.7460 2.7849 4.5030
        0.7470 2.7877 4.5069
        0.7480 2.7905 4.5107
        0.7490 2.7933 4.5145
        0.7500 2.7960 4.5182
        0.7510 2.7988 4.5220
        0.7520 2.8016 4.5258
        0.7530 2.8044 4.5296
        0.7540 2.8071 4.5334
        0.7550 2.8099 4.5372
        0.7560 2.8127 4.5409
        0.7570 2.8154 4.5447
        0.7580 2.8182 4.5485
        0.7590 2.8209 4.5522
        0.7600 2.8237 4.5560
        0.7610 2.8265 4.5597
        0.7620 2.8292 4.5635
        0.7630 2.8320 4.5672
        0.7640 2.8347 4.5710
        0.7650 2.8375 4.5747
        0.7660 2.8402 4.5784
        0.7670 2.8429 4.5822
        0.7680 2.8457 4.5859
        0.7690 2.8484 4.5896
        0.7700 2.8512 4.5933
        0.7710 2.8539 4.5971
        0.7720 2.8566 4.6008
        0.7730 2.8593 4.6045
        0.7740 2.8621 4.6082
        0.7750 2.8648 4.6119
        0.7760 2.8675 4.6156
        0.7770 2.8702 4.6193
        0.7780 2.8729 4.6230
        0.7790 2.8757 4.6267
        0.7800 2.8784 4.6304
        0.7810 2.8811 4.6340
        0.7820 2.8838 4.6377
        0.7830 2.8865 4.6414
        0.7840 2.8892 4.6451
        0.7850 2.8919 4.6487
        0.7860 2.8946 4.6524
        0.7870 2.8973 4.6561
        0.7880 2.9000 4.6597
        0.7890 2.9027 4.6634
        0.7900 2.9054 4.6670
        0.7910 2.9081 4.6707
        0.7920 2.9107 4.6743
        0.7930 2.9134 4.6780
        0.7940 2.9161 4.6816
        0.7950 2.9188 4.6853
        0.7960 2.9215 4.6889
        0.7970 2.9241 4.6925
        0.7980 2.9268 4.6962
        0.7990 2.9295 4.6998
        0.8000 2.9321 4.7034
        0.8010 2.9348 4.7070
        0.8020 2.9375 4.7106
        0.8030 2.9401 4.7142
        0.8040 2.9428 4.7179
        0.8050 2.9454 4.7215
        0.8060 2.9481 4.7251
        0.8070 2.9508 4.7287
        0.8080 2.9534 4.7323
        0.8090 2.9561 4.7359
        0.8100 2.9587 4.7394
        0.8110 2.9613 4.7430
        0.8120 2.9640 4.7466
        0.8130 2.9666 4.7502
        0.8140 2.9693 4.7538
        0.8150 2.9719 4.7573
        0.8160 2.9745 4.7609
        0.8170 2.9772 4.7645
        0.8180 2.9798 4.7681
        0.8190 2.9824 4.7716
        0.8200 2.9850 4.7752
        0.8210 2.9876 4.7787
        0.8220 2.9903 4.7823
        0.8230 2.9929 4.7858
        0.8240 2.9955 4.7894
        0.8250 2.9981 4.7929
        0.8260 3.0007 4.7965
        0.8270 3.0033 4.8000
        0.8280 3.0059 4.8036
        0.8290 3.0085 4.8071
        0.8300 3.0111 4.8106
        0.8310 3.0137 4.8141
        0.8320 3.0163 4.8177
        0.8330 3.0189 4.8212
        0.8340 3.0215 4.8247
        0.8350 3.0241 4.8282
        0.8360 3.0267 4.8317
        0.8370 3.0293 4.8353
        0.8380 3.0319 4.8388
        0.8390 3.0344 4.8423
        0.8400 3.0370 4.8458
        0.8410 3.0396 4.8493
        0.8420 3.0422 4.8528
        0.8430 3.0447 4.8563
        0.8440 3.0473 4.8598
        0.8450 3.0499 4.8632
        0.8460 3.0525 4.8667
        0.8470 3.0550 4.8702
        0.8480 3.0576 4.8737
        0.8490 3.0601 4.8772
        0.8500 3.0627 4.8807
        0.8510 3.0653 4.8841
        0.8520 3.0678 4.8876
        0.8530 3.0704 4.8911
        0.8540 3.0729 4.8945
        0.8550 3.0754 4.8980
        0.8560 3.0780 4.9014
        0.8570 3.0805 4.9049
        0.8580 3.0831 4.9084
        0.8590 3.0856 4.9118
        0.8600 3.0881 4.9153
        0.8610 3.0907 4.9187
        0.8620 3.0932 4.9222
        0.8630 3.0957 4.9256
        0.8640 3.0983 4.9290
        0.8650 3.1008 4.9325
        0.8660 3.1033 4.9359
        0.8670 3.1058 4.9393
        0.8680 3.1084 4.9428
        0.8690 3.1109 4.9462
        0.8700 3.1134 4.9496
        0.8710 3.1159 4.9530
        0.8720 3.1184 4.9565
        0.8730 3.1209 4.9599
        0.8740 3.1234 4.9633
        0.8750 3.1259 4.9667
        0.8760 3.1284 4.9701
        0.8770 3.1309 4.9735
        0.8780 3.1334 4.9769
        0.8790 3.1359 4.9803
        0.8800 3.1384 4.9837
        0.8810 3.1409 4.9871
        0.8820 3.1434 4.9905
        0.8830 3.1459 4.9939
        0.8840 3.1484 4.9973
        0.8850 3.1508 5.0007
        0.8860 3.1533 5.0041
        0.8870 3.1558 5.0074
        0.8880 3.1583 5.0108
        0.8890 3.1607 5.0142
        0.8900 3.1632 5.0176
        0.8910 3.1657 5.0210
        0.8920 3.1682 5.0243
        0.8930 3.1706 5.0277
        0.8940 3.1731 5.0311
        0.8950 3.1755 5.0344
        0.8960 3.1780 5.0378
        0.8970 3.1805 5.0411
        0.8980 3.1829 5.0445
        0.8990 3.1854 5.0479
        0.9000 3.1878 5.0512
        0.9010 3.1903 5.0546
        0.9020 3.1927 5.0579
        0.9030 3.1952 5.0612
        0.9040 3.1976 5.0646
        0.9050 3.2000 5.0679
        0.9060 3.2025 5.0713
        0.9070 3.2049 5.0746
        0.9080 3.2073 5.0779
        0.9090 3.2098 5.0813
        0.9100 3.2122 5.0846
        0.9110 3.2146 5.0879
        0.9120 3.2171 5.0913
        0.9130 3.2195 5.0946
        0.9140 3.2219 5.0979
        0.9150 3.2243 5.1012
        0.9160 3.2267 5.1045
        0.9170 3.2292 5.1078
        0.9180 3.2316 5.1112
        0.9190 3.2340 5.1145
        0.9200 3.2364 5.1178
        0.9210 3.2388 5.1211
        0.9220 3.2412 5.1244
        0.9230 3.2436 5.1277
        0.9240 3.2460 5.1310
        0.9250 3.2484 5.1343
        0.9260 3.2508 5.1376
        0.9270 3.2532 5.1409
        0.9280 3.2556 5.1442
        0.9290 3.2580 5.1475
        0.9300 3.2604 5.1507
        0.9310 3.2627 5.1540
        0.9320 3.2651 5.1573
        0.9330 3.2675 5.1606
        0.9340 3.2699 5.1639
        0.9350 3.2723 5.1671
        0.9360 3.2746 5.1704
        0.9370 3.2770 5.1737
        0.9380 3.2794 5.1770
        0.9390 3.2818 5.1802
        0.9400 3.2841 5.1835
        0.9410 3.2865 5.1868
        0.9420 3.2889 5.1900
        0.9430 3.2912 5.1933
        0.9440 3.2936 5.1965
        0.9450 3.2959 5.1998
        0.9460 3.2983 5.2030
        0.9470 3.3007 5.2063
        0.9480 3.3030 5.2096
        0.9490 3.3054 5.2128
        0.9500 3.3077 5.2160
        0.9510 3.3101 5.2193
        0.9520 3.3124 5.2225
        0.9530 3.3147 5.2258
        0.9540 3.3171 5.2290
        0.9550 3.3194 5.2323
        0.9560 3.3218 5.2355
        0.9570 3.3241 5.2387
        0.9580 3.3264 5.2419
        0.9590 3.3288 5.2452
        0.9600 3.3311 5.2484
        0.9610 3.3334 5.2516
        0.9620 3.3357 5.2549
        0.9630 3.3381 5.2581
        0.9640 3.3404 5.2613
        0.9650 3.3427 5.2645
        0.9660 3.3450 5.2677
        0.9670 3.3473 5.2709
        0.9680 3.3496 5.2742
        0.9690 3.3519 5.2774
        0.9700 3.3543 5.2806
        0.9710 3.3566 5.2838
        0.9720 3.3589 5.2870
        0.9730 3.3612 5.2902
        0.9740 3.3635 5.2934
        0.9750 3.3658 5.2966
        0.9760 3.3681 5.2998
        0.9770 3.3704 5.3030
        0.9780 3.3727 5.3062
        0.9790 3.3749 5.3094
        0.9800 3.3772 5.3126
        0.9810 3.3795 5.3157
        0.9820 3.3818 5.3189
        0.9830 3.3841 5.3221
        0.9840 3.3864 5.3253
        0.9850 3.3887 5.3285
        0.9860 3.3909 5.3317
        0.9870 3.3932 5.3348
        0.9880 3.3955 5.3380
        0.9890 3.3978 5.3412
        0.9900 3.4000 5.3444
        0.9910 3.4023 5.3475
        0.9920 3.4046 5.3507
        0.9930 3.4068 5.3539
        0.9940 3.4091 5.3570
        0.9950 3.4113 5.3602
        0.9960 3.4136 5.3634
        0.9970 3.4159 5.3665
        0.9980 3.4181 5.3697
        0.9990 3.4204 5.3728
        1.0000 3.4226 5.3760
        1.0025 3.4282 5.3839
        1.0050 3.4339 5.3917
        1.0075 3.4394 5.3996
        1.0100 3.4450 5.4075
        1.0125 3.4506 5.4153
        1.0150 3.4562 5.4231
        1.0175 3.4617 5.4309
        1.0200 3.4673 5.4388
        1.0225 3.4728 5.4466
        1.0250 3.4783 5.4543
        1.0275 3.4838 5.4621
        1.0300 3.4893 5.4699
        1.0325 3.4948 5.4777
        1.0350 3.5002 5.4854
        1.0375 3.5057 5.4931
        1.0400 3.5112 5.5009
        1.0425 3.5166 5.5086
        1.0450 3.5220 5.5163
        1.0475 3.5274 5.5240
        1.0500 3.5328 5.5317
        1.0525 3.5382 5.5394
        1.0550 3.5436 5.5471
        1.0575 3.5490 5.5547
        1.0600 3.5543 5.5624
        1.0625 3.5597 5.5700
        1.0650 3.5650 5.5777
        1.0675 3.5703 5.5853
        1.0700 3.5756 5.5929
        1.0725 3.5810 5.6006
        1.0750 3.5862 5.6082
        1.0775 3.5915 5.6158
        1.0800 3.5968 5.6233
        1.0825 3.6021 5.6309
        1.0850 3.6073 5.6385
        1.0875 3.6125 5.6461
        1.0900 3.6178 5.6536
        1.0925 3.6230 5.6612
        1.0950 3.6282 5.6687
        1.0975 3.6334 5.6762
        1.1000 3.6386 5.6838
        1.1025 3.6438 5.6913
        1.1050 3.6489 5.6988
        1.1075 3.6541 5.7063
        1.1100 3.6592 5.7138
        1.1125 3.6644 5.7213
        1.1150 3.6695 5.7287
        1.1175 3.6746 5.7362
        1.1200 3.6797 5.7437
        1.1225 3.6848 5.7511
        1.1250 3.6899 5.7586
        1.1275 3.6949 5.7660
        1.1300 3.7000 5.7734
        1.1325 3.7051 5.7808
        1.1350 3.7101 5.7883
        1.1375 3.7151 5.7957
        1.1400 3.7202 5.8031
        1.1425 3.7252 5.8105
        1.1450 3.7302 5.8178
        1.1475 3.7352 5.8252
        1.1500 3.7401 5.8326
        1.1525 3.7451 5.8400
        1.1550 3.7501 5.8473
        1.1575 3.7550 5.8547
        1.1600 3.7600 5.8620
        1.1625 3.7649 5.8694
        1.1650 3.7698 5.8767
        1.1675 3.7748 5.8840
        1.1700 3.7797 5.8913
        1.1725 3.7845 5.8986
        1.1750 3.7894 5.9059
        1.1775 3.7943 5.9132
        1.1800 3.7992 5.9205
        1.1825 3.8040 5.9278
        1.1850 3.8089 5.9351
        1.1875 3.8137 5.9424
        1.1900 3.8185 5.9496
        1.1925 3.8234 5.9569
        1.1950 3.8282 5.9641
        1.1975 3.8330 5.9714
        1.2000 3.8378 5.9786
        1.2025 3.8425 5.9859
        1.2050 3.8473 5.9931
        1.2075 3.8521 6.0003
        1.2100 3.8568 6.0075
        1.2125 3.8616 6.0147
        1.2150 3.8663 6.0219
        1.2175 3.8710 6.0291
        1.2200 3.8758 6.0363
        1.2225 3.8805 6.0435
        1.2250 3.8852 6.0507
        1.2275 3.8899 6.0579
        1.2300 3.8945 6.0650
        1.2325 3.8992 6.0722
        1.2350 3.9039 6.0793
        1.2375 3.9085 6.0865
        1.2400 3.9132 6.0936
        1.2425 3.9178 6.1008
        1.2450 3.9224 6.1079
        1.2475 3.9271 6.1150
        1.2500 3.9317 6.1222
        1.2525 3.9363 6.1293
        1.2550 3.9409 6.1364
        1.2575 3.9454 6.1435
        1.2600 3.9500 6.1506
        1.2625 3.9546 6.1577
        1.2650 3.9591 6.1648
        1.2675 3.9637 6.1719
        1.2700 3.9682 6.1790
        1.2725 3.9728 6.1860
        1.2750 3.9773 6.1931
        1.2775 3.9818 6.2002
        1.2800 3.9863 6.2072
        1.2825 3.9908 6.2143
        1.2850 3.9953 6.2213
        1.2875 3.9998 6.2284
        1.2900 4.0043 6.2354
        1.2925 4.0087 6.2424
        1.2950 4.0132 6.2495
        1.2975 4.0176 6.2565
        1.3000 4.0221 6.2635
        1.3025 4.0265 6.2705
        1.3050 4.0309 6.2775
        1.3075 4.0353 6.2845
        1.3100 4.0397 6.2915
        1.3125 4.0441 6.2985
        1.3150 4.0485 6.3055
        1.3175 4.0529 6.3125
        1.3200 4.0573 6.3195
        1.3225 4.0617 6.3265
        1.3250 4.0660 6.3334
        1.3275 4.0704 6.3404
        1.3300 4.0747 6.3474
        1.3325 4.0790 6.3543
        1.3350 4.0834 6.3613
        1.3375 4.0877 6.3682
        1.3400 4.0920 6.3752
        1.3425 4.0963 6.3821
        1.3450 4.1006 6.3890
        1.3475 4.1049 6.3960
        1.3500 4.1092 6.4029
        1.3525 4.1134 6.4098
        1.3550 4.1177 6.4167
        1.3575 4.1220 6.4237
        1.3600 4.1262 6.4306
        1.3625 4.1304 6.4375
        1.3650 4.1347 6.4444
        1.3675 4.1389 6.4513
        1.3700 4.1431 6.4582
        1.3725 4.1473 6.4650
        1.3750 4.1515 6.4719
        1.3775 4.1557 6.4788
        1.3800 4.1599 6.4857
        1.3825 4.1641 6.4926
        1.3850 4.1683 6.4994
        1.3875 4.1724 6.5063
        1.3900 4.1766 6.5132
        1.3925 4.1807 6.5200
        1.3950 4.1849 6.5269
        1.3975 4.1890 6.5337
        1.4000 4.1931 6.5406
        1.4025 4.1973 6.5474
        1.4050 4.2014 6.5542
        1.4075 4.2055 6.5611
        1.4100 4.2096 6.5679
        1.4125 4.2137 6.5747
        1.4150 4.2178 6.5815
        1.4175 4.2218 6.5884
        1.4200 4.2259 6.5952
        1.4225 4.2300 6.6020
        1.4250 4.2340 6.6088
        1.4275 4.2381 6.6156
        1.4300 4.2421 6.6224
        1.4325 4.2461 6.6292
        1.4350 4.2502 6.6360
        1.4375 4.2542 6.6428
        1.4400 4.2582 6.6495
        1.4425 4.2622 6.6563
        1.4450 4.2662 6.6631
        1.4475 4.2702 6.6699
        1.4500 4.2742 6.6766
        1.4525 4.2782 6.6834
        1.4550 4.2821 6.6902
        1.4575 4.2861 6.6969
        1.4600 4.2900 6.7037
        1.4625 4.2940 6.7104
        1.4650 4.2979 6.7172
        1.4675 4.3019 6.7239
        1.4700 4.3058 6.7307
        1.4725 4.3097 6.7374
        1.4750 4.3136 6.7442
        1.4775 4.3175 6.7509
        1.4800 4.3214 6.7576
        1.4825 4.3253 6.7643
        1.4850 4.3292 6.7711
        1.4875 4.3331 6.7778
        1.4900 4.3370 6.7845
        1.4925 4.3409 6.7912
        1.4950 4.3447 6.7979
        1.4975 4.3486 6.8046
        1.5000 4.3524 6.8113
        1.5025 4.3563 6.8180
        1.5050 4.3601 6.8247
        1.5075 4.3639 6.8314
        1.5100 4.3678 6.8381
        1.5125 4.3716 6.8448
        1.5150 4.3754 6.8515
        1.5175 4.3792 6.8582
        1.5200 4.3830 6.8648
        1.5225 4.3868 6.8715
        1.5250 4.3905 6.8782
        1.5275 4.3943 6.8849
        1.5300 4.3981 6.8915
        1.5325 4.4019 6.8982
        1.5350 4.4056 6.9049
        1.5375 4.4094 6.9115
        1.5400 4.4131 6.9182
        1.5425 4.4169 6.9248
        1.5450 4.4206 6.9315
        1.5475 4.4243 6.9381
        1.5500 4.4280 6.9448
        1.5525 4.4317 6.9514
        1.5550 4.4355 6.9580
        1.5575 4.4392 6.9647
        1.5600 4.4429 6.9713
        1.5625 4.4465 6.9779
        1.5650 4.4502 6.9846
        1.5675 4.4539 6.9912
        1.5700 4.4576 6.9978
        1.5725 4.4612 7.0044
        1.5750 4.4649 7.0110
        1.5775 4.4685 7.0177
        1.5800 4.4722 7.0243
        1.5825 4.4758 7.0309
        1.5850 4.4795 7.0375
        1.5875 4.4831 7.0441
        1.5900 4.4867 7.0507
        1.5925 4.4903 7.0573
        1.5950 4.4939 7.0639
        1.5975 4.4975 7.0705
        1.6000 4.5011 7.0770
        1.6025 4.5047 7.0836
        1.6050 4.5083 7.0902
        1.6075 4.5119 7.0968
        1.6100 4.5155 7.1034
        1.6125 4.5190 7.1100
        1.6150 4.5226 7.1165
        1.6175 4.5262 7.1231
        1.6200 4.5297 7.1297
        1.6225 4.5333 7.1362
        1.6250 4.5368 7.1428
        1.6275 4.5403 7.1494
        1.6300 4.5439 7.1559
        1.6325 4.5474 7.1625
        1.6350 4.5509 7.1690
        1.6375 4.5544 7.1756
        1.6400 4.5579 7.1821
        1.6425 4.5614 7.1887
        1.6450 4.5649 7.1952
        1.6475 4.5684 7.2018
        1.6500 4.5719 7.2083
        1.6525 4.5754 7.2148
        1.6550 4.5788 7.2214
        1.6575 4.5823 7.2279
        1.6600 4.5857 7.2344
        1.6625 4.5892 7.2410
        1.6650 4.5926 7.2475
        1.6675 4.5961 7.2540
        1.6700 4.5995 7.2605
        1.6725 4.6030 7.2671
        1.6750 4.6064 7.2736
        1.6775 4.6098 7.2801
        1.6800 4.6132 7.2866
        1.6825 4.6166 7.2931
        1.6850 4.6200 7.2996
        1.6875 4.6234 7.3061
        1.6900 4.6268 7.3126
