Repository: edmundsj/rcwa

Getting Started
================

Hello World Program
----------------------
To run a simple example, run:

```
python -m rcwa.examples.bragg_mirror
```

This should run an example with a 10-layer bragg mirror (also known as a [dielectric mirror](https://en.wikipedia.org/wiki/Dielectric_mirror)), which can have very high reflectance near its design wavelength, and output the reflectance as a function of wavelength.

Features
==========
- Implements 1D Transfer Matrix Method for homogenous layers
- Implements full rectangular 2D RCWA for periodic layers
- Huge material database built-in based on [refractiveindex.info](https://refractiveindex.info/), including metals, plastics, glass, and cera

File: rcwa/nkData/data/other/alloys/Ni-Fe/Tikuisis_gold10nm.yml
# this file is part of refractiveindex.info database
# refractiveindex.info database is in the public domain
# copyright and related rights waived via CC0 1.0

REFERENCES: "K. K. Tikuišis, L. Beran, P. Cejpek, K. Uhlířová, J. Hamrle, M. Vaňatka, M. Urbánek, M. Veis. Optical and magneto-optical properties of permalloy thin films in 0.7-6.4 eV photon energy range, <a href=\"https://doi.org/10.1016/j.matdes.2016.10.036\"><i>Mater. Des.</i> <b>114</b>, 31-39 (2017)</a> (Numerical data kindly provided by Kristupas Kazimieras Tikuišis)"
COMMENTS: "10 nm thick Permalloy (80% nickel, 20% iron) film with protective 3 nm thick gold layer on top. Room temperature. Obtained by multi-angle spectroscopic ellipsometry."
DATA:
  - type: tabulated nk
    data: |
        0.1930 0.9938 1.5916
        0.1940 1.0013 1.6020
        0.1950 1.0087 1.6121
        0.1960 1.0161 1.6219
        0.1970 1.0235 1.6316
        0.1980 1.0309 1.6411
        0.1990 1.0383 1.6503
        0.2000 1.0457 1.6594
        0.2010 1.0530 1.6683
        0.2020 1.0603 1.6769
        0.2030 1.0676 1.6854
        0.2040 1.0749 1.6937
        0.2050 1.0820 1.7018
        0.2060 1.0892 1.7097
        0.2070 1.0962 1.7175
        0.2080 1.1033 1.7251
        0.2090 1.1102 1.7325
        0.2100 1.1171 1.7397
        0.2110 1.1239 1.7469
        0.2120 1.1306 1.7538
        0.2130 1.1372 1.7606
        0.2140 1.1437 1.7673
        0.2150 1.1502 1.7739
        0.2160 1.1565 1.7803
        0.2170 1.1628 1.7866
        0.2180 1.1690 1.7928
        0.2190 1.1750 1.7988
        0.2200 1.1810 1.8048
        0.2210 1.1869 1.8107
        0.2220 1.1926 1.8165
        0.2230 1.1983 1.8221
        0.2240 1.2038 1.8278
        0.2250 1.2092 1.8333
        0.2260 1.2146 1.8388
        0.2270 1.2198 1.8441
        0.2280 1.2249 1.8495
        0.2290 1.2299 1.8548
        0.2300 1.2348 1.8600
        0.2310 1.2396 1.8652
        0.2320 1.2442 1.8703
        0.2330 1.2488 1.8754
        0.2340 1.2533 1.8805
        0.2350 1.2577 1.8856
        0.2360 1.2620 1.8906
        0.2370 1.2661 1.8956
        0.2380 1.2702 1.9006
        0.2390 1.2742 1.9056
        0.2400 1.2781 1.9106
        0.2410 1.2819 1.9156
        0.2420 1.2856 1.9205
        0.2430 1.2893 1.9255
        0.2440 1.2928 1.9305
        0.2450 1.2963 1.9355
        0.2460 1.2997 1.9405
        0.2470 1.3030 1.9455
        0.2480 1.3063 1.9506
        0.2490 1.3094 1.9556
        0.2500 1.3125 1.9607
        0.2510 1.3156 1.9658
        0.2520 1.3186 1.9709
        0.2530 1.3215 1.9761
        0.2540 1.3244 1.9813
        0.2550 1.3272 1.9865
        0.2560 1.3300 1.9917
        0.2570 1.3327 1.9970
        0.2580 1.3354 2.0022
        0.2590 1.3380 2.0076
        0.2600 1.3406 2.0129
        0.2610 1.3431 2.0183
        0.2620 1.3457 2.0237
        0.2630 1.3481 2.0292
        0.2640 1.3506 2.0347
        0.2650 1.3530 2.0402
        0.2660 1.3554 2.0458
        0.2670 1.3578 2.0514
        0.2680 1.3601 2.0570
        0.2690 1.3625 2.0626
        0.2700 1.3648 2.0683
        0.2710 1.3671 2.0741
        0.2720 1.3694 2.0798
        0.2730 1.3716 2.0856
        0.2740 1.3739 2.0914
        0.2750 1.3761 2.0973
        0.2760 1.3783 2.1032
        0.2770 1.3806 2.1091
        0.2780 1.3828 2.1150
        0.2790 1.3850 2.1210
        0.2800 1.3872 2.1270
        0.2810 1.3894 2.1331
        0.2820 1.3917 2.1391
        0.2830 1.3939 2.1452
        0.2840 1.3961 2.1513
        0.2850 1.3983 2.1575
        0.2860 1.4005 2.1636
        0.2870 1.4027 2.1698
        0.2880 1.4050 2.1760
        0.2890 1.4072 2.1823
        0.2900 1.4095 2.1885
        0.2910 1.4117 2.1948
        0.2920 1.4140 2.2011
        0.2930 1.4163 2.2074
        0.2940 1.4185 2.2137
        0.2950 1.4208 2.2201
        0.2960 1.4231 2.2264
        0.2970 1.4255 2.2328
        0.2980 1.4278 2.2392
        0.2990 1.4301 2.2456
        0.3000 1.4325 2.2521
        0.3010 1.4349 2.2585
        0.3020 1.4372 2.2650
        0.3030 1.4396 2.2714
        0.3040 1.4421 2.2779
        0.3050 1.4445 2.2844
        0.3060 1.4469 2.2909
        0.3070 1.4494 2.2974
        0.3080 1.4519 2.3039
        0.3090 1.4543 2.3104
        0.3100 1.4568 2.3170
        0.3110 1.4594 2.3235
        0.3120 1.4619 2.3300
        0.3130 1.4645 2.3366
        0.3140 1.4670 2.3431
        0.3150 1.4696 2.3497
        0.3160 1.4722 2.3563
        0.3170 1.4748 2.3628
        0.3180 1.4775 2.3694
        0.3190 1.4801 2.3760
        0.3200 1.4828 2.3825
        0.3210 1.4855 2.3891
        0.3220 1.4882 2.3957
        0.3230 1.4909 2.4023
        0.3240 1.4936 2.4088
        0.3250 1.4964 2.4154
        0.3260 1.4991 2.4220
        0.3270 1.5019 2.4286
        0.3280 1.5047 2.4351
        0.3290 1.5075 2.4417
        0.3300 1.5104 2.4483
        0.3310 1.5132 2.4548
        0.3320 1.5161 2.4614
        0.3330 1.5190 2.4679
        0.3340 1.5218 2.4745
        0.3350 1.5248 2.4810
        0.3360 1.5277 2.4876
        0.3370 1.5306 2.4941
        0.3380 1.5336 2.5006
        0.3390 1.5365 2.5072
        0.3400 1.5395 2.5137
        0.3410 1.5425 2.5202
        0.3420 1.5455 2.5267
        0.3430 1.5486 2.5332
        0.3440 1.5516 2.5397
        0.3450 1.5547 2.5462
        0.3460 1.5577 2.5527
        0.3470 1.5608 2.5591
        0.3480 1.5639 2.5656
        0.3490 1.5670 2.5721
        0.3500 1.5701 2.5785
        0.3510 1.5733 2.5849
        0.3520 1.5764 2.5914
        0.3530 1.5796 2.5978
        0.3540 1.5827 2.6042
        0.3550 1.5859 2.6106
        0.3560 1.5891 2.6170
        0.3570 1.5923 2.6234
        0.3580 1.5955 2.6298
        0.3590 1.5988 2.6361
        0.3600 1.6020 2.6425
        0.3610 1.6053 2.6488
        0.3620 1.6085 2.6552
        0.3630 1.6118 2.6615
        0.3640 1.6151 2.6678
        0.3650 1.6184 2.6741
        0.3660 1.6217 2.6804
        0.3670 1.6250 2.6867
        0.3680 1.6284 2.6930
        0.3690 1.6317 2.6992
        0.3700 1.6350 2.7055
        0.3710 1.6384 2.7117
        0.3720 1.6418 2.7179
        0.3730 1.6451 2.7241
        0.3740 1.6485 2.7304
        0.3750 1.6519 2.7365
        0.3760 1.6553 2.7427
        0.3770 1.6587 2.7489
        0.3780 1.6622 2.7551
        0.3790 1.6656 2.7612
        0.3800 1.6690 2.7673
        0.3810 1.6725 2.7735
        0.3820 1.6759 2.7796
        0.3830 1.6794 2.7857
        0.3840 1.6828 2.7918
        0.3850 1.6863 2.7978
        0.3860 1.6898 2.8039
        0.3870 1.6933 2.8100
        0.3880 1.6968 2.8160
        0.3890 1.7003 2.8220
        0.3900 1.7038 2.8280
        0.3910 1.7073 2.8340
        0.3920 1.7109 2.8400
        0.3930 1.7144 2.8460
        0.3940 1.7179 2.8520
        0.3950 1.7215 2.8579
        0.3960 1.7250 2.8639
        0.3970 1.7286 2.8698
        0.3980 1.7321 2.8757
        0.3990 1.7357 2.8816
        0.4000 1.7393 2.8875
        0.4010 1.7429 2.8934
        0.4020 1.7464 2.8993
        0.4030 1.7500 2.9052
        0.4040 1.7536 2.9110
        0.4050 1.7572 2.9168
        0.4060 1.7608 2.9227
        0.4070 1.7644 2.9285
        0.4080 1.7681 2.9343
        0.4090 1.7717 2.9400
        0.4100 1.7753 2.9458
        0.4110 1.7789 2.9516
        0.4120 1.7826 2.9573
        0.4130 1.7862 2.9631
        0.4140 1.7898 2.9688
        0.4150 1.7935 2.9745
        0.4160 1.7971 2.9802
        0.4170 1.8008 2.9859
        0.4180 1.8044 2.9916
        0.4190 1.8081 2.9972
        0.4200 1.8118 3.0029
        0.4210 1.8154 3.0085
        0.4220 1.8191 3.0141
        0.4230 1.8228 3.0198
        0.4240 1.8265 3.0254
        0.4250 1.8301 3.0309
        0.4260 1.8338 3.0365
        0.4270 1.8375 3.0421
        0.4280 1.8412 3.0477
        0.4290 1.8449 3.0532
        0.4300 1.8486 3.0587
        0.4310 1.8523 3.0642
        0.4320 1.8560 3.0698
        0.4330 1.8597 3.0753
        0.4340 1.8634 3.0807
        0.4350 1.8671 3.0862
        0.4360 1.8708 3.0917
        0.4370 1.8745 3.0971
        0.4380 1.8782 3.1026
        0.4390 1.8819 3.1080
        0.4400 1.8856 3.1134
        0.4410 1.8894 3.1188
        0.4420 1.8931 3.1242
        0.4430 1.8968 3.1296
        0.4440 1.9005 3.1349
        0.4450 1.9042 3.1403
        0.4460 1.9080 3.1457
        0.4470 1.9117 3.1510
        0.4480 1.9154 3.1563
        0.4490 1.9192 3.1616
        0.4500 1.9229 3.1669
        0.4510 1.9266 3.1722
        0.4520 1.9304 3.1775
        0.4530 1.9341 3.1828
        0.4540 1.9378 3.1880
        0.4550 1.9416 3.1933
        0.4560 1.9453 3.1985
        0.4570 1.9490 3.2037
        0.4580 1.9528 3.2089
        0.4590 1.9565 3.2141
        0.4600 1.9603 3.2193
        0.4610 1.9640 3.2245
        0.4620 1.9677 3.2297
        0.4630 1.9715 3.2348
        0.4640 1.9752 3.2400
        0.4650 1.9790 3.2451
        0.4660 1.9827 3.2503
        0.4670 1.9865 3.2554
        0.4680 1.9902 3.2605
        0.4690 1.9939 3.2656
        0.4700 1.9977 3.2707
        0.4710 2.0014 3.2757
        0.4720 2.0052 3.2808
        0.4730 2.0089 3.2859
        0.4740 2.0127 3.2909
        0.4750 2.0164 3.2959
        0.4760 2.0202 3.3010
        0.4770 2.0239 3.3060
        0.4780 2.0276 3.3110
        0.4790 2.0314 3.3160
        0.4800 2.0351 3.3209
        0.4810 2.0389 3.3259
        0.4820 2.0426 3.3309
        0.4830 2.0464 3.3358
        0.4840 2.0501 3.3408
        0.4850 2.0539 3.3457
        0.4860 2.0576 3.3506
        0.4870 2.0613 3.3555
        0.4880 2.0651 3.3604
        0.4890 2.0688 3.3653
        0.4900 2.0726 3.3702
        0.4910 2.0763 3.3751
        0.4920 2.0800 3.3799
        0.4930 2.0838 3.3848
        0.4940 2.0875 3.3896
        0.4950 2.0912 3.3945
        0.4960 2.0950 3.3993
        0.4970 2.0987 3.4041
        0.4980 2.1024 3.4089
        0.4990 2.1062 3.4137
        0.5000 2.1099 3.4185
        0.5010 2.1136 3.4233
        0.5020 2.1174 3.4281
        0.5030 2.1211 3.4328
        0.5040 2.1248 3.4376
        0.5050 2.1286 3.4423
        0.5060 2.1323 3.4470
        0.5070 2.1360 3.4518
        0.5080 2.1397 3.4565
        0.5090 2.1434 3.4612
        0.5100 2.1472 3.4659
        0.5110 2.1509 3.4706
        0.5120 2.1546 3.4752
        0.5130 2.1583 3.4799
        0.5140 2.1620 3.4846
        0.5150 2.1658 3.4892
        0.5160 2.1695 3.4939
        0.5170 2.1732 3.4985
        0.5180 2.1769 3.5031
        0.5190 2.1806 3.5077
        0.5200 2.1843 3.5123
        0.5210 2.1880 3.5169
        0.5220 2.1917 3.5215
        0.5230 2.1954 3.5261
        0.5240 2.1991 3.5307
        0.5250 2.2028 3.5352
        0.5260 2.2065 3.5398
        0.5270 2.2102 3.5443
        0.5280 2.2139 3.5489
        0.5290 2.2176 3.5534
        0.5300 2.2213 3.5579
        0.5310 2.2250 3.5625
        0.5320 2.2287 3.5670
        0.5330 2.2323 3.5715
        0.5340 2.2360 3.5759
        0.5350 2.2397 3.5804
        0.5360 2.2434 3.5849
        0.5370 2.2471 3.5894
        0.5380 2.2508 3.5938
        0.5390 2.2544 3.5983
        0.5400 2.2581 3.6027
        0.5410 2.2618 3.6071
        0.5420 2.2654 3.6116
        0.5430 2.2691 3.6160
        0.5440 2.2728 3.6204
        0.5450 2.2764 3.6248
        0.5460 2.2801 3.6292
        0.5470 2.2838 3.6336
        0.5480 2.2874 3.6379
        0.5490 2.2911 3.6423
        0.5500 2.2947 3.6467
        0.5510 2.2984 3.6510
        0.5520 2.3020 3.6554
        0.5530 2.3057 3.6597
        0.5540 2.3093 3.6640
        0.5550 2.3130 3.6684
        0.5560 2.3166 3.6727
        0.5570 2.3202 3.6770
        0.5580 2.3239 3.6813
        0.5590 2.3275 3.6856
        0.5600 2.3312 3.6899
        0.5610 2.3348 3.6942
        0.5620 2.3384 3.6984
        0.5630 2.3420 3.7027
        0.5640 2.3457 3.7069
        0.5650 2.3493 3.7112
        0.5660 2.3529 3.7154
        0.5670 2.3565 3.7197
        0.5680 2.3601 3.7239
        0.5690 2.3638 3.7281
        0.5700 2.3674 3.7323
        0.5710 2.3710 3.7365
        0.5720 2.3746 3.7407
        0.5730 2.3782 3.7449
        0.5740 2.3818 3.7491
        0.5750 2.3854 3.7533
        0.5760 2.3890 3.7575
        0.5770 2.3926 3.7616
        0.5780 2.3962 3.7658
        0.5790 2.3998 3.7700
        0.5800 2.4034 3.7741
        0.5810 2.4069 3.7782
        0.5820 2.4105 3.7824
        0.5830 2.4141 3.7865
        0.5840 2.4177 3.7906
        0.5850 2.4213 3.7947
        0.5860 2.4248 3.7988
        0.5870 2.4284 3.8029
        0.5880 2.4320 3.8070
        0.5890 2.4355 3.8111
        0.5900 2.4391 3.8152
        0.5910 2.4427 3.8192
        0.5920 2.4462 3.8233
        0.5930 2.4498 3.8274
        0.5940 2.4533 3.8314
        0.5950 2.4569 3.8355
        0.5960 2.4604 3.8395
        0.5970 2.4640 3.8435
        0.5980 2.4675 3.8476
        0.5990 2.4711 3.8516
        0.6000 2.4746 3.8556
        0.6010 2.4782 3.8596
        0.6020 2.4817 3.8636
        0.6030 2.4852 3.8676
        0.6040 2.4888 3.8716
        0.6050 2.4923 3.8756
        0.6060 2.4958 3.8795
        0.6070 2.4993 3.8835
        0.6080 2.5029 3.8875
        0.6090 2.5064 3.8914
        0.6100 2.5099 3.8954
        0.6110 2.5134 3.8993
        0.6120 2.5169 3.9033
        0.6130 2.5204 3.9072
        0.6140 2.5239 3.9111
        0.6150 2.5274 3.9151
        0.6160 2.5309 3.9190
        0.6170 2.5344 3.9229
        0.6180 2.5379 3.9268
        0.6190 2.5414 3.9307
        0.6200 2.5449 3.9346
        0.6210 2.5484 3.9385
        0.6220 2.5519 3.9423
        0.6230 2.5554 3.9462
        0.6240 2.5588 3.9501
        0.6250 2.5623 3.9539
        0.6260 2.5658 3.9578
        0.6270 2.5693 3.9617
        0.6280 2.5727 3.9655
        0.6290 2.5762 3.9693
        0.6300 2.5797 3.9732
        0.6310 2.5831 3.9770
        0.6320 2.5866 3.9808
        0.6330 2.5900 3.9846
        0.6340 2.5935 3.9885
        0.6350 2.5969 3.9923
        0.6360 2.6004 3.9961
        0.6370 2.6038 3.9999
        0.6380 2.6073 4.0037
        0.6390 2.6107 4.0074
        0.6400 2.6142 4.0112
        0.6410 2.6176 4.0150
        0.6420 2.6210 4.0188
        0.6430 2.6245 4.0225
        0.6440 2.6279 4.0263
        0.6450 2.6313 4.0300
        0.6460 2.6347 4.0338
        0.6470 2.6382 4.0375
        0.6480 2.6416 4.0413
        0.6490 2.6450 4.0450
        0.6500 2.6484 4.0487
        0.6510 2.6518 4.0525
        0.6520 2.6552 4.0562
        0.6530 2.6586 4.0599
        0.6540 2.6620 4.0636
        0.6550 2.6654 4.0673
        0.6560 2.6688 4.0710
        0.6570 2.6722 4.0747
        0.6580 2.6756 4.0784
        0.6590 2.6790 4.0820
        0.6600 2.6824 4.0857
        0.6610 2.6857 4.0894
        0.6620 2.6891 4.0931
        0.6630 2.6925 4.0967
        0.6640 2.6959 4.1004
        0.6650 2.6993 4.1040
        0.6660 2.7026 4.1077
        0.6670 2.7060 4.1113
        0.6680 2.7094 4.1149
        0.6690 2.7127 4.1186
        0.6700 2.7161 4.1222
        0.6710 2.7194 4.1258
        0.6720 2.7228 4.1294
        0.6730 2.7261 4.1331
        0.6740 2.7295 4.1367
        0.6750 2.7328 4.1403
        0.6760 2.7362 4.1439
        0.6770 2.7395 4.1475
        0.6780 2.7429 4.1511
        0.6790 2.7462 4.1546
        0.6800 2.7495 4.1582
        0.6810 2.7528 4.1618
        0.6820 2.7562 4.1654
        0.6830 2.7595 4.1689
        0.6840 2.7628 4.1725
        0.6850 2.7661 4.1760
        0.6860 2.7695 4.1796
        0.6870 2.7728 4.1831
        0.6880 2.7761 4.1867
        0.6890 2.7794 4.1902
        0.6900 2.7827 4.1938
        0.6910 2.7860 4.1973
        0.6920 2.7893 4.2008
        0.6930 2.7926 4.2043
        0.6940 2.7959 4.2078
        0.6950 2.7992 4.2114
        0.6960 2.8025 4.2149
        0.6970 2.8058 4.2184
        0.6980 2.8091 4.2219
        0.6990 2.8123 4.2254
        0.7000 2.8156 4.2289
        0.7010 2.8189 4.2323
        0.7020 2.8222 4.2358
        0.7030 2.8254 4.2393
        0.7040 2.8287 4.2428
        0.7050 2.8320 4.2462
        0.7060 2.8352 4.2497
        0.7070 2.8385 4.2532
        0.7080 2.8418 4.2566
        0.7090 2.8450 4.2601
        0.7100 2.8483 4.2635
        0.7110 2.8515 4.2670
        0.7120 2.8548 4.2704
        0.7130 2.8580 4.2738
        0.7140 2.8613 4.2773
        0.7150 2.8645 4.2807
        0.7160 2.8677 4.2841
        0.7170 2.8710 4.2875
        0.7180 2.8742 4.2909
        0.7190 2.8774 4.2944
        0.7200 2.8807 4.2978
        0.7210 2.8839 4.3012
        0.7220 2.8871 4.3046
        0.7230 2.8903 4.3080
        0.7240 2.8935 4.3114
        0.7250 2.8968 4.3147
        0.7260 2.9000 4.3181
        0.7270 2.9032 4.3215
        0.7280 2.9064 4.3249
        0.7290 2.9096 4.3282
        0.7300 2.9128 4.3316
        0.7310 2.9160 4.3350
        0.7320 2.9192 4.3383
        0.7330 2.9224 4.3417
        0.7340 2.9256 4.3450
        0.7350 2.9288 4.3484
        0.7360 2.9319 4.3517
        0.7370 2.9351 4.3551
        0.7380 2.9383 4.3584
        0.7390 2.9415 4.3617
        0.7400 2.9447 4.3651
        0.7410 2.9478 4.3684
        0.7420 2.9510 4.3717
        0.7430 2.9542 4.3750
        0.7440 2.9573 4.3783
        0.7450 2.9605 4.3817
        0.7460 2.9637 4.3850
        0.7470 2.9668 4.3883
        0.7480 2.9700 4.3916
        0.7490 2.9731 4.3949
        0.7500 2.9763 4.3982
        0.7510 2.9794 4.4014
        0.7520 2.9826 4.4047
        0.7530 2.9857 4.4080
        0.7540 2.9889 4.4113
        0.7550 2.9920 4.4146
        0.7560 2.9951 4.4178
        0.7570 2.9983 4.4211
        0.7580 3.0014 4.4244
        0.7590 3.0045 4.4276
        0.7600 3.0077 4.4309
        0.7610 3.0108 4.4341
        0.7620 3.0139 4.4374
        0.7630 3.0170 4.4406
        0.7640 3.0201 4.4439
        0.7650 3.0232 4.4471
        0.7660 3.0263 4.4503
        0.7670 3.0295 4.4536
        0.7680 3.0326 4.4568
        0.7690 3.0357 4.4600
        0.7700 3.0388 4.4632
        0.7710 3.0419 4.4665
        0.7720 3.0450 4.4697
        0.7730 3.0480 4.4729
        0.7740 3.0511 4.4761
        0.7750 3.0542 4.4793
        0.7760 3.0573 4.4825
        0.7770 3.0604 4.4857
        0.7780 3.0635 4.4889
        0.7790 3.0666 4.4921
        0.7800 3.0696 4.4953
        0.7810 3.0727 4.4985
        0.7820 3.0758 4.5016
        0.7830 3.0788 4.5048
        0.7840 3.0819 4.5080
        0.7850 3.0850 4.5112
        0.7860 3.0880 4.5143
        0.7870 3.0911 4.5175
        0.7880 3.0941 4.5207
        0.7890 3.0972 4.5238
        0.7900 3.1002 4.5270
        0.7910 3.1033 4.5301
        0.7920 3.1063 4.5333
        0.7930 3.1094 4.5364
        0.7940 3.1124 4.5396
        0.7950 3.1155 4.5427
        0.7960 3.1185 4.5458
        0.7970 3.1215 4.5490
        0.7980 3.1246 4.5521
        0.7990 3.1276 4.5552
        0.8000 3.1306 4.5584
        0.8010 3.1336 4.5615
        0.8020 3.1367 4.5646
        0.8030 3.1397 4.5677
        0.8040 3.1427 4.5708
        0.8050 3.1457 4.5739
        0.8060 3.1487 4.5770
        0.8070 3.1517 4.5801
        0.8080 3.1547 4.5832
        0.8090 3.1577 4.5863
        0.8100 3.1607 4.5894
        0.8110 3.1637 4.5925
        0.8120 3.1667 4.5956
        0.8130 3.1697 4.5987
        0.8140 3.1727 4.6018
        0.8150 3.1757 4.6049
        0.8160 3.1787 4.6079
        0.8170 3.1817 4.6110
        0.8180 3.1847 4.6141
        0.8190 3.1877 4.6172
        0.8200 3.1906 4.6202
        0.8210 3.1936 4.6233
        0.8220 3.1966 4.6263
        0.8230 3.1996 4.6294
        0.8240 3.2025 4.6324
        0.8250 3.2055 4.6355
        0.8260 3.2085 4.6385
        0.8270 3.2114 4.6416
        0.8280 3.2144 4.6446
        0.8290 3.2173 4.6477
        0.8300 3.2203 4.6507
        0.8310 3.2232 4.6537
        0.8320 3.2262 4.6568
        0.8330 3.2291 4.6598
        0.8340 3.2321 4.6628
        0.8350 3.2350 4.6658
        0.8360 3.2380 4.6689
        0.8370 3.2409 4.6719
        0.8380 3.2439 4.6749
        0.8390 3.2468 4.6779
        0.8400 3.2497 4.6809
        0.8410 3.2526 4.6839
        0.8420 3.2556 4.6869
        0.8430 3.2585 4.6899
        0.8440 3.2614 4.6929
        0.8450 3.2643 4.6959
        0.8460 3.2673 4.6989
        0.8470 3.2702 4.7019
        0.8480 3.2731 4.7049
        0.8490 3.2760 4.7079
        0.8500 3.2789 4.7109
        0.8510 3.2818 4.7138
        0.8520 3.2847 4.7168
        0.8530 3.2876 4.7198
        0.8540 3.2905 4.7228
        0.8550 3.2934 4.7257
        0.8560 3.2963 4.7287
        0.8570 3.2992 4.7317
        0.8580 3.3021 4.7346
        0.8590 3.3050 4.7376
        0.8600 3.3079 4.7405
        0.8610 3.3108 4.7435
        0.8620 3.3136 4.7464
        0.8630 3.3165 4.7494
        0.8640 3.3194 4.7523
        0.8650 3.3223 4.7553
        0.8660 3.3251 4.7582
        0.8670 3.3280 4.7612
        0.8680 3.3309 4.7641
        0.8690 3.3338 4.7670
        0.8700 3.3366 4.7700
        0.8710 3.3395 4.7729
        0.8720 3.3423 4.7758
        0.8730 3.3452 4.7787
        0.8740 3.3481 4.7817
        0.8750 3.3509 4.7846
        0.8760 3.3538 4.7875
        0.8770 3.3566 4.7904
        0.8780 3.3595 4.7933
        0.8790 3.3623 4.7962
        0.8800 3.3651 4.7991
        0.8810 3.3680 4.8020
        0.8820 3.3708 4.8049
        0.8830 3.3737 4.8078
        0.8840 3.3765 4.8107
        0.8850 3.3793 4.8136
        0.8860 3.3821 4.8165
        0.8870 3.3850 4.8194
        0.8880 3.3878 4.8223
        0.8890 3.3906 4.8252
        0.8900 3.3934 4.8281
        0.8910 3.3963 4.8309
        0.8920 3.3991 4.8338
        0.8930 3.4019 4.8367
        0.8940 3.4047 4.8396
        0.8950 3.4075 4.8424
        0.8960 3.4103 4.8453
        0.8970 3.4131 4.8482
        0.8980 3.4159 4.8510
        0.8990 3.4187 4.8539
        0.9000 3.4215 4.8568
        0.9010 3.4243 4.8596
        0.9020 3.4271 4.8625
        0.9030 3.4299 4.8653
        0.9040 3.4327 4.8682
        0.9050 3.4355 4.8710
        0.9060 3.4383 4.8739
        0.9070 3.4411 4.8767
        0.9080 3.4438 4.8796
        0.9090 3.4466 4.8824
        0.9100 3.4494 4.8852
        0.9110 3.4522 4.8881
        0.9120 3.4550 4.8909
        0.9130 3.4577 4.8937
        0.9140 3.4605 4.8966
        0.9150 3.4633 4.8994
        0.9160 3.4660 4.9022
        0.9170 3.4688 4.9050
        0.9180 3.4716 4.9078
        0.9190 3.4743 4.9107
        0.9200 3.4771 4.9135
        0.9210 3.4798 4.9163
        0.9220 3.4826 4.9191
        0.9230 3.4853 4.9219
        0.9240 3.4881 4.9247
        0.9250 3.4908 4.9275
        0.9260 3.4936 4.9303
        0.9270 3.4963 4.9331
        0.9280 3.4990 4.9359
        0.9290 3.5018 4.9387
        0.9300 3.5045 4.9415
        0.9310 3.5073 4.9443
        0.9320 3.5100 4.9471
        0.9330 3.5127 4.9499
        0.9340 3.5155 4.9527
        0.9350 3.5182 4.9555
        0.9360 3.5209 4.9582
        0.9370 3.5236 4.9610
        0.9380 3.5263 4.9638
        0.9390 3.5291 4.9666
        0.9400 3.5318 4.9693
        0.9410 3.5345 4.9721
        0.9420 3.5372 4.9749
        0.9430 3.5399 4.9776
        0.9440 3.5426 4.9804
        0.9450 3.5453 4.9832
        0.9460 3.5480 4.9859
        0.9470 3.5507 4.9887
        0.9480 3.5534 4.9915
        0.9490 3.5561 4.9942
        0.9500 3.5588 4.9970
        0.9510 3.5615 4.9997
        0.9520 3.5642 5.0025
        0.9530 3.5669 5.0052
        0.9540 3.5696 5.0080
        0.9550 3.5723 5.0107
        0.9560 3.5750 5.0134
        0.9570 3.5777 5.0162
        0.9580 3.5803 5.0189
        0.9590 3.5830 5.0217
        0.9600 3.5857 5.0244
        0.9610 3.5884 5.0271
        0.9620 3.5910 5.0298
        0.9630 3.5937 5.0326
        0.9640 3.5964 5.0353
        0.9650 3.5990 5.0380
        0.9660 3.6017 5.0407
        0.9670 3.6044 5.0435
        0.9680 3.6070 5.0462
        0.9690 3.6097 5.0489
        0.9700 3.6123 5.0516
        0.9710 3.6150 5.0543
        0.9720 3.6177 5.0570
        0.9730 3.6203 5.0597
        0.9740 3.6230 5.0625
        0.9750 3.6256 5.0652
        0.9760 3.6282 5.0679
        0.9770 3.6309 5.0706
        0.9780 3.6335 5.0733
        0.9790 3.6362 5.0760
        0.9800 3.6388 5.0787
        0.9810 3.6414 5.0814
        0.9820 3.6441 5.0840
        0.9830 3.6467 5.0867
        0.9840 3.6493 5.0894
        0.9850 3.6520 5.0921
        0.9860 3.6546 5.0948
        0.9870 3.6572 5.0975
        0.9880 3.6598 5.1002
        0.9890 3.6625 5.1028
        0.9900 3.6651 5.1055
        0.9910 3.6677 5.1082
        0.9920 3.6703 5.1109
        0.9930 3.6729 5.1135
        0.9940 3.6755 5.1162
        0.9950 3.6782 5.1189
        0.9960 3.6808 5.1216
        0.9970 3.6834 5.1242
        0.9980 3.6860 5.1269
        0.9990 3.6886 5.1295
        1.0000 3.6912 5.1322
        1.0025 3.6977 5.1388
        1.0050 3.7042 5.1455
        1.0075 3.7106 5.1521
        1.0100 3.7171 5.1587
        1.0125 3.7235 5.1653
        1.0150 3.7300 5.1719
        1.0175 3.7364 5.1785
        1.0200 3.7428 5.1850
        1.0225 3.7492 5.1916
        1.0250 3.7556 5.1982
        1.0275 3.7620 5.2047
        1.0300 3.7683 5.2112
        1.0325 3.7747 5.2177
        1.0350 3.7810 5.2242
        1.0375 3.7874 5.2307
        1.0400 3.7937 5.2372
        1.0425 3.8000 5.2437
        1.0450 3.8063 5.2502
        1.0475 3.8126 5.2566
        1.0500 3.8189 5.2631
        1.0525 3.8252 5.2695
        1.0550 3.8314 5.2760
        1.0575 3.8377 5.2824
        1.0600 3.8439 5.2888
        1.0625 3.8501 5.2952
        1.0650 3.8564 5.3016
        1.0675 3.8626 5.3080
        1.0700 3.8688 5.3143
        1.0725 3.8750 5.3207
        1.0750 3.8811 5.3271
        1.0775 3.8873 5.3334
        1.0800 3.8934 5.3397
        1.0825 3.8996 5.3461
        1.0850 3.9057 5.3524
        1.0875 3.9118 5.3587
        1.0900 3.9180 5.3650
        1.0925 3.9241 5.3713
        1.0950 3.9302 5.3776
        1.0975 3.9362 5.3839
        1.1000 3.9423 5.3901
        1.1025 3.9484 5.3964
        1.1050 3.9544 5.4026
        1.1075 3.9605 5.4089
        1.1100 3.9665 5.4151
        1.1125 3.9725 5.4213
        1.1150 3.9785 5.4275
        1.1175 3.9845 5.4338
        1.1200 3.9905 5.4400
        1.1225 3.9965 5.4461
        1.1250 4.0025 5.4523
        1.1275 4.0085 5.4585
        1.1300 4.0144 5.4647
        1.1325 4.0204 5.4708
        1.1350 4.0263 5.4770
        1.1375 4.0322 5.4831
        1.1400 4.0381 5.4893
        1.1425 4.0440 5.4954
        1.1450 4.0499 5.5015
        1.1475 4.0558 5.5076
        1.1500 4.0617 5.5137
        1.1525 4.0676 5.5198
        1.1550 4.0734 5.5259
        1.1575 4.0793 5.5320
        1.1600 4.0851 5.5381
        1.1625 4.0910 5.5441
        1.1650 4.0968 5.5502
        1.1675 4.1026 5.5562
        1.1700 4.1084 5.5623
        1.1725 4.1142 5.5683
        1.1750 4.1200 5.5744
        1.1775 4.1258 5.5804
        1.1800 4.1315 5.5864
        1.1825 4.1373 5.5924
        1.1850 4.1430 5.5984
        1.1875 4.1488 5.6044
        1.1900 4.1545 5.6104
        1.1925 4.1602 5.6164
        1.1950 4.1659 5.6223
        1.1975 4.1716 5.6283
        1.2000 4.1773 5.6343
        1.2025 4.1830 5.6402
        1.2050 4.1887 5.6462
        1.2075 4.1944 5.6521
        1.2100 4.2000 5.6580
        1.2125 4.2057 5.6639
        1.2150 4.2113 5.6699
        1.2175 4.2170 5.6758
        1.2200 4.2226 5.6817
        1.2225 4.2282 5.6876
        1.2250 4.2338 5.6935
        1.2275 4.2394 5.6994
        1.2300 4.2450 5.7052
        1.2325 4.2506 5.7111
        1.2350 4.2562 5.7170
        1.2375 4.2618 5.7228
        1.2400 4.2673 5.7287
        1.2425 4.2729 5.7345
        1.2450 4.2784 5.7404
        1.2475 4.2839 5.7462
        1.2500 4.2895 5.7520
        1.2525 4.2950 5.7578
        1.2550 4.3005 5.7637
        1.2575 4.3060 5.7695
        1.2600 4.3115 5.7753
        1.2625 4.3170 5.7811
        1.2650 4.3225 5.7868
        1.2675 4.3279 5.7926
        1.2700 4.3334 5.7984
        1.2725 4.3388 5.8042
        1.2750 4.3443 5.8099
        1.2775 4.3497 5.8157
        1.2800 4.3552 5.8215
        1.2825 4.3606 5.8272
        1.2850 4.3660 5.8329
        1.2875 4.3714 5.8387
        1.2900 4.3768 5.8444
        1.2925 4.3822 5.8501
        1.2950 4.3876 5.8559
        1.2975 4.3929 5.8616
        1.3000 4.3983 5.8673
        1.3025 4.4037 5.8730
        1.3050 4.4090 5.8787
        1.3075 4.4144 5.8844
        1.3100 4.4197 5.8900
        1.3125 4.4250 5.8957
        1.3150 4.4304 5.9014
        1.3175 4.4357 5.9071
        1.3200 4.4410 5.9127
        1.3225 4.4463 5.9184
        1.3250 4.4516 5.9240
        1.3275 4.4568 5.9297
        1.3300 4.4621 5.9353
        1.3325 4.4674 5.9410
        1.3350 4.4726 5.9466
        1.3375 4.4779 5.9522
        1.3400 4.4831 5.9578
        1.3425 4.4884 5.9634
        1.3450 4.4936 5.9690
        1.3475 4.4988 5.9746
        1.3500 4.5041 5.9802
        1.3525 4.5093 5.9858
        1.3550 4.5145 5.9914
        1.3575 4.5197 5.9970
        1.3600 4.5249 6.0026
        1.3625 4.5300 6.0082
        1.3650 4.5352 6.0137
        1.3675 4.5404 6.0193
        1.3700 4.5455 6.0248
        1.3725 4.5507 6.0304
        1.3750 4.5558 6.0359
        1.3775 4.5610 6.0415
        1.3800 4.5661 6.0470
        1.3825 4.5712 6.0525
        1.3850 4.5763 6.0581
        1.3875 4.5815 6.0636
        1.3900 4.5866 6.0691
        1.3925 4.5917 6.0746
        1.3950 4.5968 6.0801
        1.3975 4.6018 6.0856
        1.4000 4.6069 6.0911
        1.4025 4.6120 6.0966
        1.4050 4.6170 6.1021
        1.4075 4.6221 6.1076
        1.4100 4.6271 6.1131
        1.4125 4.6322 6.1185
        1.4150 4.6372 6.1240
        1.4175 4.6423 6.1295
        1.4200 4.6473 6.1349
        1.4225 4.6523 6.1404
        1.4250 4.6573 6.1458
        1.4275 4.6623 6.1513
        1.4300 4.6673 6.1567
        1.4325 4.6723 6.1622
        1.4350 4.6773 6.1676
        1.4375 4.6822 6.1730
        1.4400 4.6872 6.1784
        1.4425 4.6922 6.1839
        1.4450 4.6971 6.1893
        1.4475 4.7021 6.1947
        1.4500 4.7070 6.2001
        1.4525 4.7120 6.2055
        1.4550 4.7169 6.2109
        1.4575 4.7218 6.2163
        1.4600 4.7267 6.2217
        1.4625 4.7316 6.2270
        1.4650 4.7365 6.2324
        1.4675 4.7414 6.2378
        1.4700 4.7463 6.2432
        1.4725 4.7512 6.2485
        1.4750 4.7561 6.2539
        1.4775 4.7610 6.2592
        1.4800 4.7658 6.2646
        1.4825 4.7707 6.2699
        1.4850 4.7756 6.2753
        1.4875 4.7804 6.2806
        1.4900 4.7853 6.2860
        1.4925 4.7901 6.2913
        1.4950 4.7949 6.2966
        1.4975 4.7997 6.3020
        1.5000 4.8046 6.3073
        1.5025 4.8094 6.3126
        1.5050 4.8142 6.3179
        1.5075 4.8190 6.3232
        1.5100 4.8238 6.3285
        1.5125 4.8286 6.3338
        1.5150 4.8333 6.3391
        1.5175 4.8381 6.3444
        1.5200 4.8429 6.3497
        1.5225 4.8476 6.3550
        1.5250 4.8524 6.3602
        1.5275 4.8572 6.3655
        1.5300 4.8619 6.3708
        1.5325 4.8666 6.3761
        1.5350 4.8714 6.3813
        1.5375 4.8761 6.3866
        1.5400 4.8808 6.3918
        1.5425 4.8855 6.3971
        1.5450 4.8903 6.4023
        1.5475 4.8950 6.4076
        1.5500 4.8997 6.4128
        1.5525 4.9044 6.4181
        1.5550 4.9090 6.4233
        1.5575 4.9137 6.4285
        1.5600 4.9184 6.4337
        1.5625 4.9231 6.4390
        1.5650 4.9277 6.4442
        1.5675 4.9324 6.4494
        1.5700 4.9370 6.4546
        1.5725 4.9417 6.4598
        1.5750 4.9463 6.4650
        1.5775 4.9510 6.4702
        1.5800 4.9556 6.4754
        1.5825 4.9602 6.4806
        1.5850 4.9648 6.4858
        1.5875 4.9695 6.4910
        1.5900 4.9741 6.4962
        1.5925 4.9787 6.5013
        1.5950 4.9833 6.5065
        1.5975 4.9879 6.5117
        1.6000 4.9924 6.5169
        1.6025 4.9970 6.5220
        1.6050 5.0016 6.5272
        1.6075 5.0062 6.5323
        1.6100 5.0107 6.5375
        1.6125 5.0153 6.5426
        1.6150 5.0199 6.5478
        1.6175 5.0244 6.5529
        1.6200 5.0289 6.5581
        1.6225 5.0335 6.5632
        1.6250 5.0380 6.5683
        1.6275 5.0425 6.5735
        1.6300 5.0471 6.5786
        1.6325 5.0516 6.5837
        1.6350 5.0561 6.5888
        1.6375 5.0606 6.5939
        1.6400 5.0651 6.5991
        1.6425 5.0696 6.6042
        1.6450 5.0741 6.6093
        1.6475 5.0786 6.6144
        1.6500 5.0831 6.6195
        1.6525 5.0875 6.6246
        1.6550 5.0920 6.6297
        1.6575 5.0965 6.6347
        1.6600 5.1009 6.6398
        1.6625 5.1054 6.6449
        1.6650 5.1098 6.6500
        1.6675 5.1143 6.6551
        1.6700 5.1187 6.6601
        1.6725 5.1231 6.6652
        1.6750 5.1276 6.6703
        1.6775 5.1320 6.6753
        1.6800 5.1364 6.6804
        1.6825 5.1408 6.6855
        1.6850 5.1452 6.6905
        1.6875 5.1496 6.6956
        1.6900 5.1540 6.7006
