Repository: edmundsj/rcwa

Getting Started
================

Hello World Program
----------------------
To run a simple example, run:

```
python -m rcwa.examples.bragg_mirror
```

This should run an example with a 10-layer bragg mirror (also known as a [dielectric mirror](https://en.wikipedia.org/wiki/Dielectric_mirror)), which can have very high reflectance near its design wavelength, and output the reflectance as a function of wavelength.

Features
==========
- Implements 1D Transfer Matrix Method for homogenous layers
- Implements full rectangular 2D RCWA for periodic layers
- Huge material database built-in based on [refractiveindex.info](https://refractiveindex.info/), including metals, plastics, glass, and ceramics
- Arbitrary incident wave polarization (circular, linear, elliptical)
- Arbitrary incident wave angle of incidence
- Exactly solves Maxwell's Equations for arbitrary layer stacks of any thickness
- Compute reflected power, transmitted power, and S-parameters
- Easy to use class-based syntax 
- Large, fast-to-run test suite
- Extremely fast narrowband, rigorously correct simulations well suited for resonant devices

Example Uses
==============
- Compute reflected and transmitted power from a thin film stack
- Determine resonant frequency of a VCSEL
- Determine reflectance of a bragg mirror, on or off-axis
- Find diffraction efficiencies for a 1D or 2D diffraction grating
- Compute reflected power from a metallic mirror

Documentation
================
This  project is documented on [Read The Docs](https://rcwa.readthedocs.io/en/latest/). For additional information, including downloading examples, you can view this project on [github](https://github.com/edmundsj/RCWA). 

Author: Jordan Edmunds, UC Irvine Alumnus, UC Berkeley Ph.D. Student

Date Started: 2020/01/05

File: rcwa/nkData/data/other/alloys/Pd-H/Palm.yml
# this file is part of refractiveindex.info database
# refractiveindex.info database is in the public domain
# copyright and related rights waived via CC0 1.0

REFERENCES: "K. J. Palm, J. B. Murray, T. C. Narayan, J. N. Munday. Dynamic optical properties of metal hydrides, <a href=\"https://doi.org/10.1021/acsphotonics.8b01243\"><i>ACS Photonics</i> <b>5</b>, 4677-4686 (2018)</a><br>(Numerical data kindly provided by Kevin Palm)"
COMMENTS: "Palladium Hydride, Under 7 bar H2 gas, Room temperature, 200 nm thin film, electron beam evaporated, vacuum annealed 2 hr 350 °C."
DATA:
  - type: tabulated nk
    data: |
        0.250019531 1.363482 1.323541
        0.251615875 1.363007 1.341926
        0.253212234 1.363138 1.36002
        0.254808594 1.363776 1.377774
        0.256404968 1.364811 1.395166
        0.258001404 1.366147 1.412228
        0.259597809 1.367734 1.428995
        0.261194214 1.369539 1.445494
        0.262790649 1.371536 1.461746
        0.264387085 1.373703 1.477767
        0.265983551 1.376019 1.493572
        0.267580017 1.37847 1.509174
        0.269176483 1.381039 1.524585
        0.27077298 1.383714 1.539817
        0.272369446 1.38648 1.554881
        0.273965973 1.389324 1.56979
        0.275562469 1.392234 1.584563
        0.277158997 1.395209 1.599218
        0.278755524 1.398251 1.613771
        0.280352081 1.401363 1.628231
        0.281948608 1.404549 1.642607
        0.283545135 1.407814 1.656904
        0.285141693 1.411164 1.671129
        0.286738251 1.414605 1.685283
        0.288334839 1.418143 1.699367
        0.289931396 1.421784 1.71338
        0.291527985 1.425536 1.727321
        0.293124573 1.429408 1.741183
        0.29472113 1.43341 1.754958
        0.296317719 1.437549 1.768622
        0.297914307 1.441814 1.782154
        0.299510895 1.446193 1.795538
        0.301107483 1.450668 1.808766
        0.302704071 1.455224 1.821829
        0.30430069 1.459843 1.834724
        0.305897278 1.464509 1.847449
        0.307493866 1.469202 1.860005
        0.309090485 1.473907 1.872395
        0.310687073 1.478606 1.884624
        0.312283661 1.483279 1.896698
        0.31388028 1.48791 1.908626
        0.315476868 1.492477 1.920421
        0.317073456 1.496961 1.932099
        0.318670044 1.501333 1.943685
        0.320266632 1.505578 1.95523
        0.32186322 1.50971 1.966779
        0.323459808 1.51375 1.978365
        0.325056396 1.517723 1.990012
        0.326652954 1.521653 2.001739
        0.328249542 1.525567 2.013558
        0.32984613 1.529491 2.02548
        0.331442688 1.533453 2.037509
        0.333039246 1.537478 2.049647
        0.334635773 1.541595 2.061893
        0.33623233 1.545828 2.074243
        0.337828857 1.550204 2.08669
        0.339425385 1.55475 2.099223
        0.341021912 1.559492 2.11183
        0.342618439 1.564457 2.124495
        0.344214935 1.569673 2.137195
        0.345811462 1.575173 2.149904
        0.347407928 1.580993 2.162572
        0.349004425 1.587135 2.17513
        0.350600891 1.59358 2.187525
        0.352197357 1.600302 2.199718
        0.353793793 1.607274 2.211675
        0.355390259 1.614467 2.223373
        0.356986664 1.621852 2.234792
        0.358583099 1.629399 2.245915
        0.360179504 1.637079 2.256731
        0.361775909 1.644864 2.267232
        0.363372284 1.652725 2.277412
        0.364968658 1.660635 2.287268
        0.366565002 1.668566 2.2968
        0.368161346 1.676492 2.306008
        0.36975766 1.684387 2.314897
        0.371353973 1.692225 2.323472
        0.372950287 1.699981 2.33174
        0.37454657 1.70763 2.339711
        0.376142853 1.715145 2.347396
        0.377739075 1.722501 2.354809
        0.379335327 1.729669 2.36197
        0.380931549 1.736619 2.368909
        0.382527771 1.743339 2.375671
        0.384123932 1.749831 2.38229
        0.385720093 1.7561 2.388794
        0.387316223 1.762154 2.395208
        0.388912384 1.768001 2.401552
        0.390508484 1.77365 2.407842
        0.392104553 1.77911 2.414096
        0.393700623 1.784392 2.420327
        0.395296692 1.789506 2.426546
        0.396892731 1.794461 2.432764
        0.398488708 1.799268 2.43899
        0.400084717 1.803938 2.445232
        0.401680695 1.808481 2.451497
        0.403276642 1.812906 2.457791
        0.404872559 1.817225 2.464118
        0.406468445 1.821448 2.470482
        0.408064331 1.825585 2.476886
        0.409660156 1.829645 2.483333
        0.411256012 1.833639 2.489824
        0.412851807 1.837577 2.496359
        0.414447571 1.84147 2.502938
        0.416043304 1.845327 2.50956
        0.417639069 1.849159 2.516223
        0.419234772 1.852977 2.522923
        0.420830414 1.856793 2.529653
        0.422426086 1.860618 2.5364
        0.424021729 1.864452 2.543151
        0.425617279 1.868297 2.549895
        0.427212891 1.872149 2.556625
        0.428808411 1.876006 2.563333
        0.4304039 1.879866 2.570015
        0.43199942 1.883725 2.576664
        0.433594818 1.887581 2.583277
        0.435190277 1.89143 2.589851
        0.436785645 1.895269 2.596381
        0.438381012 1.899094 2.602867
        0.439976379 1.902901 2.609306
        0.441571625 1.906688 2.615695
        0.443166931 1.91045 2.622036
        0.444762146 1.914185 2.628325
        0.446357361 1.917887 2.634562
        0.447952545 1.921555 2.640749
        0.449547668 1.925184 2.646883
        0.451142761 1.928772 2.652966
        0.452737854 1.932314 2.658998
        0.454332855 1.935807 2.664979
        0.455927887 1.939248 2.670912
        0.457522858 1.942633 2.676797
        0.459117767 1.945959 2.682634
        0.460712708 1.949223 2.688427
        0.462307556 1.952421 2.694177
        0.463902405 1.95555 2.699885
        0.465497162 1.958606 2.705555
        0.467091888 1.961586 2.71119
        0.468686615 1.964485 2.716792
        0.470281311 1.9673 2.722365
        0.471875916 1.970025 2.727916
        0.47347052 1.972658 2.733454
        0.475065094 1.975201 2.738986
        0.476659607 1.977655 2.744518
        0.478254089 1.980022 2.750055
        0.479848541 1.982305 2.755603
        0.481442932 1.984505 2.761166
        0.483037292 1.986627 2.766747
        0.484631592 1.988671 2.77235
        0.486225891 1.990642 2.777977
        0.487820129 1.992542 2.783632
        0.489414307 1.994373 2.789317
        0.491008453 1.996139 2.795034
        0.492602539 1.997841 2.800785
        0.494196625 1.999484 2.806572
        0.495790619 2.00107 2.812397
        0.497384613 2.002601 2.818261
        0.498978516 2.00408 2.824164
        0.500572418 2.005509 2.83011
        0.50216626 2.006892 2.836097
        0.503760071 2.008231 2.842128
        0.505353821 2.009528 2.848202
        0.50694751 2.010787 2.854321
        0.508541168 2.012008 2.860484
        0.510134766 2.013195 2.866693
        0.511728333 2.01435 2.872947
        0.513321838 2.015475 2.879247
        0.514915283 2.016572 2.885593
        0.516508667 2.017645 2.891985
        0.518102051 2.018694 2.898423
        0.519695435 2.019722 2.904906
        0.521288696 2.020731 2.911435
        0.522881897 2.021723 2.918009
        0.524475037 2.0227 2.924628
        0.526068176 2.023664 2.931292
        0.527661255 2.024616 2.938
        0.529254211 2.02556 2.944752
        0.530847168 2.026495 2.951546
        0.532440063 2.027425 2.958383
        0.534032959 2.02835 2.965262
        0.535625732 2.029273 2.972181
        0.537218506 2.030196 2.97914
        0.538811157 2.031119 2.986138
        0.540403809 2.032043 2.993173
        0.541996399 2.03297 3.000244
        0.543588928 2.033901 3.007351
        0.545181396 2.034837 3.014493
        0.546773804 2.035778 3.021668
        0.54836615 2.036725 3.028876
        0.549958496 2.037679 3.036116
        0.55155072 2.038642 3.043387
        0.553142944 2.039613 3.050688
        0.554735046 2.040593 3.058018
        0.556327148 2.041583 3.065378
        0.557919128 2.042583 3.072764
        0.559511108 2.043595 3.080178
        0.561102966 2.044619 3.087617
        0.562694824 2.045655 3.095083
        0.564286621 2.046703 3.102572
        0.565878296 2.047765 3.110085
        0.567470032 2.04884 3.117621
        0.569061646 2.049929 3.12518
        0.570653137 2.051033 3.132759
        0.572244629 2.052152 3.14036
        0.57383606 2.053287 3.14798
        0.575427368 2.054436 3.15562
        0.577018677 2.055602 3.163278
        0.578609863 2.056784 3.170954
        0.58020105 2.057983 3.178648
        0.581792114 2.059198 3.186357
        0.583383179 2.06043 3.194082
        0.584974121 2.06168 3.201822
        0.586565063 2.062947 3.209577
        0.588155884 2.064231 3.217345
        0.589746704 2.065534 3.225127
        0.591337341 2.066854 3.23292
        0.592927979 2.068193 3.240726
        0.594518555 2.06955 3.248543
        0.59610907 2.070925 3.25637
        0.597699524 2.072319 3.264207
        0.599289917 2.073732 3.272053
        0.600880188 2.075163 3.279908
        0.602470398 2.076613 3.287771
        0.604060608 2.078082 3.295642
        0.605650696 2.07957 3.303519
        0.607240723 2.081077 3.311403
        0.608830688 2.082603 3.319293
        0.610420532 2.084147 3.327188
        0.612010376 2.085711 3.335087
        0.613600098 2.087295 3.34299
        0.615189758 2.088897 3.350897
        0.616779358 2.090518 3.358807
        0.618368896 2.092159 3.36672
        0.619958374 2.093818 3.374634
        0.621547729 2.095497 3.38255
        0.623137024 2.097196 3.390465
        0.624726257 2.098912 3.398381
        0.62631543 2.100648 3.406296
        0.62790448 2.102402 3.41421
        0.62949353 2.104175 3.422122
        0.631082458 2.105965 3.430031
        0.632671265 2.107774 3.437938
        0.634260132 2.109599 3.445841
        0.635848755 2.111442 3.453741
        0.637437378 2.113303 3.461637
        0.639026001 2.11518 3.469528
        0.640614441 2.117073 3.477415
        0.64220282 2.118983 3.485296
        0.643791138 2.120909 3.493172
        0.645379395 2.122851 3.501042
        0.64696759 2.124808 3.508906
        0.648555664 2.126781 3.516763
        0.650143677 2.128768 3.524614
        0.651731567 2.13077 3.532457
        0.653319458 2.132787 3.540293
        0.654907166 2.134817 3.548121
        0.656494873 2.136862 3.555942
        0.658082458 2.13892 3.563754
        0.659669983 2.140992 3.571558
        0.661257446 2.143077 3.579353
        0.662844788 2.145175 3.58714
        0.664432007 2.147285 3.594918
        0.666019165 2.149407 3.602686
        0.667606323 2.151542 3.610445
        0.669193298 2.153689 3.618195
        0.670780273 2.155847 3.625935
        0.672367065 2.158016 3.633665
        0.673953857 2.160196 3.641385
        0.675540527 2.162388 3.649094
        0.677127136 2.164589 3.656794
        0.678713623 2.166801 3.664483
        0.680300049 2.169023 3.672161
        0.681886353 2.171255 3.679829
        0.683472656 2.173496 3.687486
        0.685058777 2.175747 3.695132
        0.686644897 2.178007 3.702768
        0.688230835 2.180275 3.710392
        0.689816772 2.182552 3.718005
        0.691402527 2.184837 3.725606
        0.69298822 2.18713 3.733197
        0.694573853 2.189432 3.740776
        0.696159424 2.191741 3.748343
        0.697744873 2.194057 3.755899
        0.6993302 2.19638 3.763444
        0.700915466 2.19871 3.770977
        0.70250061 2.201048 3.778498
        0.704085693 2.203391 3.786007
        0.705670715 2.205741 3.793505
        0.707255554 2.208097 3.800991
        0.708840393 2.210458 3.808465
        0.71042511 2.212825 3.815928
        0.712009705 2.215198 3.823379
        0.713594177 2.217575 3.830817
        0.715178589 2.219958 3.838244
        0.716762939 2.222345 3.845659
        0.718347168 2.224737 3.853063
        0.719931335 2.227133 3.860455
        0.721515381 2.229533 3.867835
        0.723099304 2.231937 3.875203
        0.724683167 2.234345 3.88256
        0.726266907 2.236756 3.889905
        0.727850525 2.23917 3.897238
        0.729434143 2.241588 3.904561
        0.731017578 2.244008 3.911871
        0.732600952 2.246431 3.91917
        0.734184204 2.248856 3.926458
        0.735767334 2.251283 3.933734
        0.737350403 2.253712 3.941
        0.73893335 2.256143 3.948255
        0.740516235 2.258575 3.9555
        0.742098999 2.261009 3.962734
        0.743681641 2.263445 3.969958
        0.745264221 2.265882 3.977173
        0.746846619 2.268321 3.984377
        0.748429016 2.270761 3.991571
        0.75001123 2.273202 3.998756
        0.751593384 2.275646 4.005932
        0.753175415 2.27809 4.013098
        0.754757385 2.280537 4.020255
        0.756339233 2.282984 4.027402
        0.757920959 2.285434 4.03454
        0.759502563 2.287885 4.041669
        0.761084106 2.290337 4.048789
        0.762665527 2.292791 4.055899
        0.764246826 2.295246 4.063001
        0.765828003 2.297703 4.070093
        0.767409119 2.300161 4.077177
        0.768990112 2.302621 4.084251
        0.770570984 2.305082 4.091316
        0.772151733 2.307545 4.098373
        0.773732483 2.310009 4.105421
        0.775312988 2.312474 4.112459
        0.776893433 2.314942 4.119489
        0.778473755 2.31741 4.12651
        0.780054077 2.31988 4.133523
        0.781634155 2.322352 4.140526
        0.783214172 2.324825 4.14752
        0.784794067 2.327299 4.154506
        0.786373901 2.329774 4.161483
        0.787953552 2.332252 4.168451
        0.789533081 2.33473 4.17541
        0.79111261 2.33721 4.182361
        0.792691956 2.339691 4.189302
        0.794271118 2.342173 4.196235
        0.795850281 2.344657 4.203159
        0.797429321 2.347142 4.210074
        0.799008179 2.349629 4.21698
        0.800586975 2.352116 4.223877
        0.802165649 2.354605 4.230766
        0.803744202 2.357095 4.237646
        0.805322632 2.359587 4.244517
        0.80690094 2.362079 4.251379
        0.808479126 2.364573 4.258232
        0.810057251 2.367068 4.265076
        0.811635193 2.369564 4.271912
        0.813213013 2.372061 4.278738
        0.814790771 2.374559 4.285555
        0.816368408 2.377059 4.292364
        0.817945923 2.379559 4.299163
        0.819523254 2.38206 4.305954
        0.821100586 2.384562 4.312736
        0.822677734 2.387066 4.319509
        0.8242547 2.38957 4.326272
        0.825831665 2.392075 4.333027
        0.827408386 2.394581 4.339773
        0.828985046 2.397087 4.34651
        0.830561646 2.399595 4.353238
        0.832138062 2.402104 4.359957
        0.833714355 2.404613 4.366666
        0.835290527 2.407123 4.373367
        0.836866577 2.409633 4.380059
        0.838442505 2.412144 4.386741
        0.840018372 2.414657 4.393415
        0.841594055 2.417169 4.400079
        0.843169617 2.419683 4.406734
        0.844744995 2.422196 4.413381
        0.846320313 2.424711 4.420017
        0.847895508 2.427225 4.426645
        0.849470581 2.429741 4.433264
        0.851045593 2.432256 4.439874
        0.852620422 2.434772 4.446474
        0.854195007 2.437289 4.453065
        0.855769653 2.439806 4.459647
        0.857344055 2.442323 4.46622
        0.858918335 2.44484 4.472784
        0.860492554 2.447358 4.479338
        0.862066589 2.449876 4.485883
        0.863640503 2.452394 4.492419
        0.865214355 2.454913 4.498946
        0.866787964 2.457431 4.505463
        0.868361511 2.45995 4.511971
        0.869934937 2.462468 4.51847
        0.871508179 2.464987 4.524959
        0.87308136 2.467506 4.53144
        0.874654419 2.470025 4.53791
        0.876227356 2.472543 4.544372
        0.87780011 2.475062 4.550825
        0.879372681 2.477581 4.557267
        0.88094519 2.480099 4.563701
        0.882517456 2.482617 4.570125
        0.884089722 2.485135 4.57654
        0.885661804 2.487653 4.582944
        0.887233765 2.49017 4.589341
        0.888805664 2.492688 4.595727
        0.890377319 2.495205 4.602104
        0.891948914 2.497722 4.608472
        0.893520325 2.500238 4.61483
        0.895091614 2.502754 4.621178
        0.896662781 2.50527 4.627518
        0.898233765 2.507785 4.633847
        0.899804688 2.510299 4.640167
        0.901375366 2.512814 4.646477
        0.902945984 2.515328 4.652778
        0.904516479 2.517841 4.65907
        0.906086792 2.520354 4.665351
        0.907656921 2.522866 4.671622
        0.909227051 2.525378 4.677884
        0.910796997 2.527889 4.684136
        0.912366699 2.5304 4.690378
        0.91393634 2.53291 4.69661
        0.915505859 2.535419 4.702832
        0.917075195 2.537927 4.709044
        0.918644409 2.540434 4.715245
        0.920213501 2.542939 4.721437
        0.92178241 2.545444 4.727618
        0.923351257 2.547948 4.733789
        0.924919922 2.55045 4.73995
        0.926488403 2.552951 4.7461
        0.928056763 2.55545 4.75224
        0.929625 2.557948 4.75837
        0.931193054 2.560444 4.76449
        0.932760925 2.562937 4.770599
        0.934328796 2.56543 4.776699
        0.935896362 2.56792 4.782788
        0.937463867 2.570409 4.788867
        0.93903125 2.572895 4.794935
        0.94059845 2.575379 4.800993
        0.942165527 2.577861 4.807041
        0.943732422 2.580341 4.813079
        0.945299194 2.582818 4.819107
        0.946865845 2.585293 4.825124
        0.948432312 2.587765 4.831131
        0.949998657 2.590235 4.837129
        0.951564819 2.592701 4.843116
        0.953130859 2.595165 4.849092
        0.954696777 2.597627 4.85506
        0.956262512 2.600085 4.861016
        0.957828125 2.602541 4.866963
        0.959393555 2.604994 4.8729
        0.960958801 2.607443 4.878827
        0.962523926 2.609889 4.884743
        0.964088989 2.612332 4.89065
        0.965653809 2.614772 4.896547
        0.967218445 2.617208 4.902434
        0.96878302 2.619641 4.908312
        0.970347351 2.62207 4.914179
        0.971911621 2.624496 4.920037
        0.973475708 2.626919 4.925885
        0.975039551 2.629337 4.931723
        0.976603333 2.631752 4.937551
        0.978166992 2.634163 4.94337
        0.979730347 2.63657 4.94918
        0.981293762 2.638974 4.95498
        0.982856812 2.641373 4.96077
        0.9844198 2.643769 4.96655
        0.985982727 2.64616 4.972322
        0.98754541 2.648548 4.978084
        0.98910791 2.650931 4.983836
        0.990670288 2.65331 4.989579
        0.992232544 2.655685 4.995313
        0.993794556 2.658055 5.001037
        0.995356445 2.660421 5.006752
        0.996918152 2.662783 5.012458
        0.998479797 2.665141 5.018156
        1.011449524 2.684551 5.065145
        1.014837524 2.68957 5.077326
        1.018225952 2.694568 5.08947
        1.021614868 2.699544 5.101578
        1.025004272 2.704498 5.11365
        1.028394165 2.70943 5.125687
        1.031784424 2.714338 5.137689
        1.035175293 2.719224 5.149657
        1.03856665 2.724086 5.16159
        1.041958252 2.728923 5.17349
        1.045350586 2.733737 5.185357
        1.048743286 2.738527 5.197191
        1.052136475 2.743291 5.208992
        1.055530029 2.748031 5.220762
        1.058924194 2.752745 5.2325
        1.062318848 2.757434 5.244206
        1.065713867 2.762097 5.255883
        1.069109497 2.766734 5.267529
        1.072505493 2.771344 5.279144
        1.075901978 2.775928 5.290731
        1.07929895 2.780486 5.302289
        1.082696411 2.785017 5.313818
        1.08609436 2.78952 5.325318
        1.089492676 2.793997 5.336791
        1.092891602 2.798446 5.348237
        1.096290894 2.802867 5.359655
        1.099690674 2.807261 5.371047
        1.103091064 2.811627 5.382412
        1.106491821 2.815965 5.393752
        1.109893066 2.820274 5.405066
        1.113294678 2.824556 5.416355
        1.116697021 2.828809 5.42762
        1.120099609 2.833034 5.43886
        1.123502686 2.83723 5.450077
        1.126906372 2.841397 5.461269
        1.130310425 2.845536 5.472439
        1.133714966 2.849645 5.483586
        1.137119995 2.853726 5.494711
        1.140525513 2.857778 5.505814
        1.143931396 2.8618 5.516895
        1.147337891 2.865794 5.527955
        1.150744873 2.869758 5.538994
        1.154152222 2.873693 5.550012
        1.157560059 2.877599 5.56101
        1.160968506 2.881475 5.571988
        1.164377197 2.885323 5.582947
        1.167786499 2.88914 5.593886
        1.171196289 2.892928 5.604807
        1.174606567 2.896687 5.61571
        1.178017212 2.900416 5.626594
        1.181428467 2.904116 5.63746
        1.184840088 2.907785 5.648309
        1.188252197 2.911426 5.659141
        1.191664795 2.915037 5.669956
        1.195077881 2.918618 5.680754
        1.198491455 2.92217 5.691536
        1.201905518 2.925693 5.702303
        1.205319946 2.929186 5.713054
        1.208734863 2.932649 5.72379
        1.212150269 2.936083 5.734511
        1.215566162 2.939488 5.745217
        1.218982666 2.942863 5.755909
        1.222399536 2.946209 5.766587
        1.225816772 2.949526 5.777252
        1.229234619 2.952814 5.787902
        1.232652954 2.956072 5.79854
        1.236071655 2.959301 5.809165
        1.239490845 2.962501 5.819777
        1.242910522 2.965672 5.830376
        1.246330811 2.968814 5.840964
        1.249751343 2.971927 5.851539
        1.253172485 2.975011 5.862103
        1.256593994 2.978066 5.872656
        1.260016113 2.981093 5.883198
        1.263438721 2.984091 5.893729
        1.266861572 2.98706 5.904249
        1.270285156 2.99 5.914759
        1.273709106 2.992912 5.925259
        1.277133545 2.995796 5.935749
        1.28055835 2.998651 5.94623
        1.283983765 3.001478 5.956701
        1.287409668 3.004277 5.967163
        1.290835938 3.007047 5.977616
        1.294262695 3.00979 5.98806
        1.297689941 3.012504 5.998496
        1.301117676 3.015191 6.008923
        1.304545898 3.017849 6.019342
        1.307974609 3.02048 6.029754
        1.311403687 3.023084 6.040158
        1.314833374 3.025659 6.050555
        1.318263428 3.028208 6.060944
        1.321694092 3.030728 6.071326
        1.325125122 3.033222 6.081702
        1.328556519 3.035688 6.09207
        1.331988525 3.038127 6.102432
        1.335421021 3.04054 6.112788
        1.338853882 3.042924 6.123138
        1.342287354 3.045283 6.133482
        1.345721191 3.047614 6.14382
        1.349155518 3.049919 6.154153
        1.352590454 3.052197 6.164481
        1.356025635 3.054449 6.174803
        1.359461426 3.056675 6.18512
        1.362897705 3.058874 6.195432
        1.366334351 3.061047 6.20574
        1.369771606 3.063194 6.216043
        1.373209229 3.065315 6.226341
        1.376647339 3.06741 6.236636
        1.380085938 3.069479 6.246926
        1.383525024 3.071523 6.257213
        1.3869646 3.073542 6.267496
        1.390404541 3.075534 6.277775
        1.393844971 3.077502 6.288051
        1.397285889 3.079444 6.298323
        1.400727417 3.081361 6.308592
        1.404169312 3.083253 6.318858
        1.407611694 3.085121 6.329122
        1.411054443 3.086963 6.339382
        1.414497803 3.088781 6.34964
        1.41794165 3.090574 6.359895
        1.421385864 3.092343 6.370148
        1.424830688 3.094087 6.380399
        1.428275757 3.095807 6.390647
        1.431721436 3.097503 6.400894
        1.435167725 3.099176 6.411139
        1.438614258 3.100824 6.421381
        1.442061279 3.102448 6.431622
        1.445508911 3.104049 6.441862
        1.448956909 3.105626 6.4521
        1.452405518 3.10718 6.462337
        1.45585437 3.108711 6.472572
        1.459303955 3.110218 6.482806
        1.462753784 3.111703 6.49304
        1.466204224 3.113164 6.503272
        1.469655029 3.114603 6.513503
        1.473106323 3.116019 6.523733
        1.476558228 3.117412 6.533964
        1.480010498 3.118783 6.544193
        1.483463135 3.120131 6.554421
        1.486916382 3.121457 6.56465
        1.490370117 3.122762 6.574878
        1.493824341 3.124044 6.585105
        1.497278931 3.125304 6.595333
        1.500734131 3.126543 6.60556
        1.504189697 3.12776 6.615788
        1.507645752 3.128955 6.626014
        1.511102173 3.13013 6.636241
        1.514559204 3.131283 6.646469
        1.518016602 3.132415 6.656696
        1.521474609 3.133526 6.666924
        1.524932983 3.134616 6.677152
        1.528391846 3.135685 6.68738
        1.531851196 3.136734 6.697609
        1.535311035 3.137762 6.707838
        1.53877124 3.13877 6.718067
        1.542232056 3.139758 6.728297
        1.545693237 3.140726 6.738528
        1.549155029 3.141674 6.748759
        1.552617188 3.142602 6.75899
        1.556079834 3.14351 6.769223
        1.559542969 3.144399 6.779455
        1.563006592 3.145268 6.789689
        1.566470581 3.146118 6.799923
        1.569935181 3.146949 6.810158
        1.573400146 3.147761 6.820393
        1.576865601 3.148554 6.83063
        1.580331543 3.149329 6.840867
        1.583797974 3.150084 6.851104
        1.587264893 3.150822 6.861342
        1.590732178 3.151541 6.871581
        1.594199951 3.152242 6.88182
        1.597668335 3.152925 6.892061
        1.601137085 3.15359 6.902302
        1.604606323 3.154238 6.912543
        1.60807605 3.154867 6.922785
        1.611546143 3.15548 6.933027
        1.615016846 3.156075 6.94327
        1.618488037 3.156653 6.953513
        1.621959595 3.157214 6.963757
        1.625431641 3.157758 6.974
        1.628904175 3.158286 6.984244
        1.632377197 3.158797 6.994489
        1.635850708 3.159291 7.004733
        1.639324585 3.15977 7.014977
        1.642799072 3.160233 7.02522
        1.646274048 3.16068 7.035465
        1.649749268 3.161111 7.045708
        1.65322522 3.161527 7.055951
        1.656701416 3.161927 7.066192
        1.660178101 3.162313 7.076433
        1.663655518 3.162683 7.086673
        1.667133179 3.163039 7.096912
        1.670611328 3.163381 7.10715
        1.674090088 3.163708 7.117385
        1.677569092 3.164021 7.127618
        1.681048584 3.164321 7.137849
        1.684528687 3.164607 7.148077
