Repository: edmundsj/rcwa

Getting Started
================

Hello World Program
----------------------
To run a simple example, run:

```
python -m rcwa.examples.bragg_mirror
```

This should run an example with a 10-layer bragg mirror (also known as a [dielectric mirror](https://en.wikipedia.org/wiki/Dielectric_mirror)), which can have very high reflectance near its design wavelength, and output the reflectance as a function of wavelength.

Features
==========
- Implements 1D Transfer Matrix Method for homogenous layers
- Implements full rectangular 2D RCWA for periodic layers
- Huge material database built-in based on [refractiveindex.info](https://refractiveindex.info/), including metals, plastics, glass, and ceramics
- Arbitrary incident wave polarization (circular, linear, elliptical)
- Arbitrary incident wave angle of incidence
- Exactly solves Maxwell's Equations for arbitrary layer stacks of any thickness
- Compute reflected power, transmitted power, and S-parameters
- Easy to use class-based syntax 
- Large, fast-to-run test suite
- Extremely fast narrowband, rigorously correct simulations well suited for resonant devices

Example Uses
==============
- Compute reflected and transmitted power from a thin film stack
- Determine resonant frequency of a VCSEL
- Determine reflectance of a bragg mirror, on or off-axis
- Find diffraction efficiencies for a 1D or 2D diffraction grating
- Compute reflected power from a metallic mirror

Documentation
================
This  project is documented on [Read The Docs](https://rcwa.readthedocs.io/en/latest/). For additional information, including downloading examples, you can view this project on [github](https://github.com/edmundsj/RCWA). 

Author: Jordan Edmunds, UC Irvine Alumnus, UC Berkeley Ph.D. Student

Date Started: 2020/01/05

File: rcwa/nkData/data/other/alloys/V-Ga/Golovashkin-293K.yml
# this file is part of refractiveindex.info database
# refractiveindex.info database is in the public domain
# copyright and related rights waived via CC0 1.0

REFERENCES: "A. I. Golovashkin, I. S. Levchenko and G. P. Motulevich. Optical properties and electron characteristics of vanadium-gallium alloys obtained by evaporation in vacuum, <a href=\"http://jetp.ac.ru/cgi-bin/e/index/e/30/1/p44?a=list\"><i>Sov. Phys. JETP</i> <b>30</b>, 44-48 (1970)</a>"
COMMENTS: "293 K (19.85 °C). Avaraged data for samples containing 37, 33, and 6 wt% gallium (optical constants of the three samples are close to one another)."
DATA:
  - type: tabulated nk
    data: |
        0.45 2.09 3.09
        0.50 2.33 3.37
        0.55 2.45 3.42
        0.60 2.60 3.60
        0.65 2.76 3.68
        0.70 2.90 3.93
        0.74 3.12 3.98
        0.80 3.29 4.06
        0.85 3.33 4.07
        0.90 3.52 4.18
        1.00 3.58 4.34
        1.20 4.04 4.67
        1.50 4.32 5.06
        1.70 4.48 5.50
        2.00 4.70 6.01
        2.25 4.93 6.61
        2.50 5.2 6.9
        2.75 5.4 7.9
        3.0 5.7 8.4
        3.5 6.3 9.6
        4.0 6.9 10.4
        4.5 7.7 11.4
        5.0 8.4 12.2
        5.5 9.0 12.8
        6.0 9.6 13.2
        6.5 10.2 14.0
        7.0 10.8 14.1
        7.5 11.8 14.8
        8.0 12.3 15.3
        9.0 13.2 16.6
        10.0 13.6 16.8
SPECS:
    temperature: 293 K

File: rcwa/nkData/data/other/alloys/V-Ga/Golovashkin-78K.yml
# this file is part of refractiveindex.info database
# refractiveindex.info database is in the public domain
# copyright and related rights waived via CC0 1.0

REFERENCES: "A. I. Golovashkin, I. S. Levchenko and G. P. Motulevich. Optical properties and electron characteristics of vanadium-gallium alloys obtained by evaporation in vacuum, <a href=\"http://jetp.ac.ru/cgi-bin/e/index/e/30/1/p44?a=list\"><i>Sov. Phys. JETP</i> <b>30</b>, 44-48 (1970)</a>"
COMMENTS: "78 K (-195.15 °C). Avaraged data for samples containing 37, 33, and 6 wt% gallium (optical constants of the three samples are close to one another)."
DATA:
  - type: tabulated nk
    data: |
        0.45 1.96 3.09
        0.50 2.24 3.36
        0.55 2.35 3.42
        0.60 2.45 3.60
        0.65 2.65 3.68
        0.70 2.82 3.99
        0.74 3.06 3.90
        0.76 3.12 3.98
        0.80 3.26 4.00
        0.85 3.27 4.01
        0.90 3.45 4.16
        0.95 3.50 4.16
        0.98 3.49 4.24
        1.00 3.55 4.33
        1.04 3.58 4.31
        1.07 3.60 4.34
        1.10 3.63 4.37
        1.20 3.94 4.61
        1.30 4.16 4.67
        1.40 4.35 4.76
        1.50 4.30 4.94
        1.60 4.35 5.16
        1.70 4.44 5.28
        1.80 4.32 5.24
        1.90 4.22 5.71
        2.00 4.47 6.16
        2.10 4.48 6.32
        2.20 4.58 6.56
        2.30 4.61 6.86
        2.40 4.74 6.66
        2.50 4.79 6.78
        2.60 4.95 7.10
SPECS:
    temperature: 78 K
