Repository: edmundsj/rcwa

Getting Started
================

Hello World Program
----------------------
To run a simple example, run:

```
python -m rcwa.examples.bragg_mirror
```

This should run an example with a 10-layer bragg mirror (also known as a [dielectric mirror](https://en.wikipedia.org/wiki/Dielectric_mirror)), which can have very high reflectance near its design wavelength, and output the reflectance as a function of wavelength.

Features
==========
- Implements 1D Transfer Matrix Method for homogenous layers
- Implements full rectangular 2D RCWA for periodic layers
- Huge material database built-in based on [refractiveindex.info](https://refractiveindex.info/), including metals, plastics, glass, and ceramics
- Arbitrary incident wave polarization (circular, linear, elliptical)
- Arbitrary incident wave angle of incidence
- Exactly solves Maxwell's Equations for arbitrary layer stacks of any thickness
- Compute reflected power, transmitted power, and S-parameters
- Easy to use class-based syntax 
- Large, fast-to-run test suite
- Extremely fast narrowband, rigorously correct simulations well suited for resonant devices

Example Uses
==============
- Compute reflected and transmitted power from a thin film stack
- Determine resonant frequency of a VCSEL
- Determine reflectance of a bragg mirror, on or off-axis
- Find diffraction efficiencies for a 1D or 2D diffraction grating
- Compute reflected power from a metallic mirror

Documentation
================
This  project is documented on [Read The Docs](https://rcwa.readthedocs.io/en/latest/). For additional information, including downloading examples, you can view this project on [github](https://github.com/edmundsj/RCWA). 

Author: Jordan Edmunds, UC Irvine Alumnus, UC Berkeley Ph.D. Student

Date Started: 2020/01/05

File: rcwa/nkData/data/other/alloys/V-H/Palm.yml
# this file is part of refractiveindex.info database
# refractiveindex.info database is in the public domain
# copyright and related rights waived via CC0 1.0

REFERENCES: "K. J. Palm, J. B. Murray, T. C. Narayan, J. N. Munday. Dynamic optical properties of metal hydrides, <a href=\"https://doi.org/10.1021/acsphotonics.8b01243\"><i>ACS Photonics</i> <b>5</b>, 4677-4686 (2018)</a><br>(Numerical data kindly provided by Kevin Palm)"
COMMENTS: "Vanadium Hydride, Under 7 bar H2 gas, Room temperature, 200 nm thin film, electron beam evaporated, vacuum annealed 2 hr 350 °C."
DATA:
  - type: tabulated nk
    data: |
        0.301107483 1.7764 2.136356
        0.302704071 1.782821 2.142921
        0.30430069 1.789141 2.149651
        0.305897278 1.795396 2.156559
        0.307493866 1.801623 2.163658
        0.309090485 1.807859 2.170951
        0.310687073 1.814144 2.178439
        0.312283661 1.820515 2.186118
        0.31388028 1.827013 2.193979
        0.315476868 1.833677 2.202007
        0.317073456 1.840554 2.210182
        0.318670044 1.847694 2.218467
        0.320266632 1.855134 2.226789
        0.32186322 1.862868 2.235077
        0.323459808 1.870878 2.243281
        0.325056396 1.87914 2.25136
        0.326652954 1.88763 2.25928
        0.328249542 1.896319 2.267014
        0.32984613 1.905181 2.274542
        0.331442688 1.914185 2.281847
        0.333039246 1.923303 2.288915
        0.334635773 1.932505 2.295738
        0.33623233 1.941764 2.30231
        0.337828857 1.951049 2.308628
        0.339425385 1.960331 2.314692
        0.341021912 1.969582 2.320504
        0.342618439 1.97877 2.326071
        0.344214935 1.987863 2.331403
        0.345811462 1.996828 2.336516
        0.347407928 2.005625 2.341439
        0.349004425 2.014239 2.346223
        0.350600891 2.022671 2.350905
        0.352197357 2.030926 2.355516
        0.353793793 2.039014 2.360083
        0.355390259 2.046946 2.364625
        0.356986664 2.054732 2.369162
        0.358583099 2.062385 2.373709
        0.360179504 2.069917 2.378279
        0.361775909 2.077341 2.382883
        0.363372284 2.084671 2.387531
        0.364968658 2.091919 2.39223
        0.366565002 2.0991 2.396986
        0.368161346 2.106225 2.401805
        0.36975766 2.11331 2.40669
        0.371353973 2.120368 2.411643
        0.372950287 2.127411 2.416665
        0.37454657 2.134454 2.421755
        0.376142853 2.141512 2.426913
        0.377739075 2.148599 2.432134
        0.379335327 2.15573 2.437413
        0.380931549 2.162924 2.442739
        0.382527771 2.17019 2.448091
        0.384123932 2.177528 2.453454
        0.385720093 2.18494 2.458815
        0.387316223 2.192423 2.464164
        0.388912384 2.199974 2.469491
        0.390508484 2.207592 2.474789
        0.392104553 2.215273 2.48005
        0.393700623 2.223014 2.485269
        0.395296692 2.230811 2.490439
        0.396892731 2.23866 2.495556
        0.398488708 2.246558 2.500616
        0.400084717 2.2545 2.505616
        0.401680695 2.262484 2.510551
        0.403276642 2.270505 2.515419
        0.404872559 2.278558 2.520219
        0.406468445 2.286642 2.524947
        0.408064331 2.29475 2.529603
        0.409660156 2.302881 2.534184
        0.411256012 2.311029 2.53869
        0.412851807 2.319192 2.54312
        0.414447571 2.327366 2.547473
        0.416043304 2.335546 2.551749
        0.417639069 2.34373 2.555948
        0.419234772 2.351913 2.560071
        0.420830414 2.360092 2.564118
        0.422426086 2.368263 2.56809
        0.424021729 2.376425 2.571991
        0.425617279 2.384573 2.575822
        0.427212891 2.392709 2.579584
        0.428808411 2.400828 2.583278
        0.4304039 2.408931 2.586907
        0.43199942 2.417017 2.590471
        0.433594818 2.425082 2.593972
        0.435190277 2.433128 2.59741
        0.436785645 2.441153 2.600788
        0.438381012 2.449156 2.604105
        0.439976379 2.457135 2.607363
        0.441571625 2.46509 2.610563
        0.443166931 2.473021 2.613707
        0.444762146 2.480926 2.616794
        0.446357361 2.488804 2.619826
        0.447952545 2.496656 2.622805
        0.449547668 2.504479 2.62573
        0.451142761 2.512275 2.628603
        0.452737854 2.520041 2.631425
        0.454332855 2.527777 2.634197
        0.455927887 2.535483 2.636919
        0.457522858 2.543159 2.639594
        0.459117767 2.550803 2.64222
        0.460712708 2.558416 2.6448
        0.462307556 2.565996 2.647334
        0.463902405 2.573543 2.649823
        0.465497162 2.581057 2.652269
        0.467091888 2.588537 2.654671
        0.468686615 2.595983 2.657031
        0.470281311 2.603394 2.659349
        0.471875916 2.61077 2.661628
        0.47347052 2.618109 2.663868
        0.475065094 2.625414 2.66607
        0.476659607 2.632682 2.668236
        0.478254089 2.639914 2.670366
        0.479848541 2.647111 2.672461
        0.481442932 2.654271 2.674524
        0.483037292 2.661396 2.676553
        0.484631592 2.668486 2.678551
        0.486225891 2.67554 2.680518
        0.487820129 2.682559 2.682455
        0.489414307 2.689543 2.684362
        0.491008453 2.696491 2.686241
        0.492602539 2.703405 2.688092
        0.494196625 2.710285 2.689915
        0.495790619 2.71713 2.691711
        0.497384613 2.723941 2.693482
        0.498978516 2.730717 2.695227
        0.500572418 2.737461 2.696947
        0.50216626 2.74417 2.698642
        0.503760071 2.750846 2.700314
        0.505353821 2.757489 2.701963
        0.50694751 2.7641 2.703588
        0.508541168 2.770677 2.705192
        0.510134766 2.777222 2.706773
        0.511728333 2.783735 2.708333
        0.513321838 2.790215 2.709872
        0.514915283 2.796664 2.71139
        0.516508667 2.803081 2.712888
        0.518102051 2.809467 2.714367
        0.519695435 2.815822 2.715826
        0.521288696 2.822146 2.717266
        0.522881897 2.82844 2.718687
        0.524475037 2.834703 2.720089
        0.526068176 2.840936 2.721474
        0.527661255 2.847139 2.722841
        0.529254211 2.853313 2.72419
        0.530847168 2.859457 2.725522
        0.532440063 2.865573 2.726837
        0.534032959 2.87166 2.728135
        0.535625732 2.877718 2.729417
        0.537218506 2.883749 2.730681
        0.538811157 2.889752 2.731929
        0.540403809 2.895727 2.73316
        0.541996399 2.901675 2.734374
        0.543588928 2.907595 2.735571
        0.545181396 2.913487 2.736751
        0.546773804 2.919352 2.737914
        0.54836615 2.925189 2.739061
        0.549958496 2.930998 2.740191
        0.55155072 2.936779 2.741305
        0.553142944 2.942533 2.742402
        0.554735046 2.948259 2.743484
        0.556327148 2.953956 2.744549
        0.557919128 2.959625 2.745598
        0.559511108 2.965267 2.746632
        0.561102966 2.97088 2.74765
        0.562694824 2.976465 2.748653
        0.564286621 2.982022 2.749641
        0.565878296 2.98755 2.750614
        0.567470032 2.99305 2.751572
        0.569061646 2.998521 2.752516
        0.570653137 3.003963 2.753445
        0.572244629 3.009378 2.75436
        0.57383606 3.014763 2.755262
        0.575427368 3.02012 2.75615
        0.577018677 3.025447 2.757024
        0.578609863 3.030746 2.757885
        0.58020105 3.036016 2.758733
        0.581792114 3.041257 2.759568
        0.583383179 3.046468 2.760391
        0.584974121 3.051651 2.761202
        0.586565063 3.056805 2.762
        0.588155884 3.061929 2.762787
        0.589746704 3.067023 2.763562
        0.591337341 3.072088 2.764326
        0.592927979 3.077124 2.765079
        0.594518555 3.082129 2.765821
        0.59610907 3.087106 2.766552
        0.597699524 3.092052 2.767273
        0.599289917 3.096968 2.767984
        0.600880188 3.101855 2.768686
        0.602470398 3.106711 2.769378
        0.604060608 3.111537 2.770061
        0.605650696 3.116333 2.770735
        0.607240723 3.121098 2.7714
        0.608830688 3.125832 2.772057
        0.610420532 3.130536 2.772707
        0.612010376 3.135209 2.773348
        0.613600098 3.139851 2.773983
        0.615189758 3.144462 2.77461
        0.616779358 3.149041 2.775231
        0.618368896 3.153588 2.775846
        0.619958374 3.158103 2.776455
        0.621547729 3.162586 2.777059
        0.623137024 3.167036 2.77766
        0.624726257 3.171453 2.778259
        0.62631543 3.175838 2.778854
        0.62790448 3.180191 2.779449
        0.62949353 3.184513 2.780043
        0.631082458 3.188803 2.780638
        0.632671265 3.193062 2.781232
        0.634260132 3.19729 2.781828
        0.635848755 3.201489 2.782425
        0.637437378 3.205657 2.783025
        0.639026001 3.209796 2.783627
        0.640614441 3.213906 2.784232
        0.64220282 3.217988 2.78484
        0.643791138 3.222041 2.785452
        0.645379395 3.226066 2.786068
        0.64696759 3.230064 2.786689
        0.648555664 3.234035 2.787314
        0.650143677 3.237979 2.787944
        0.651731567 3.241897 2.78858
        0.653319458 3.245789 2.789221
        0.654907166 3.249656 2.789868
        0.656494873 3.253498 2.79052
        0.658082458 3.257315 2.79118
        0.659669983 3.261108 2.791845
        0.661257446 3.264877 2.792517
        0.662844788 3.268622 2.793196
        0.664432007 3.272345 2.793882
        0.666019165 3.276044 2.794575
        0.667606323 3.279722 2.795275
        0.669193298 3.283377 2.795983
        0.670780273 3.287011 2.796699
        0.672367065 3.290623 2.797422
        0.673953857 3.294215 2.798152
        0.675540527 3.297786 2.798891
        0.677127136 3.301337 2.799638
        0.678713623 3.304868 2.800393
        0.680300049 3.308379 2.801156
        0.681886353 3.311871 2.801927
        0.683472656 3.315344 2.802706
        0.685058777 3.318799 2.803494
        0.686644897 3.322235 2.80429
        0.688230835 3.325654 2.805095
        0.689816772 3.329054 2.805908
        0.691402527 3.332438 2.806729
        0.69298822 3.335804 2.80756
        0.694573853 3.339154 2.808398
        0.696159424 3.342488 2.809246
        0.697744873 3.345805 2.810102
        0.6993302 3.349106 2.810967
        0.700915466 3.352392 2.81184
        0.70250061 3.355662 2.812722
        0.704085693 3.358917 2.813613
        0.705670715 3.362158 2.814512
        0.707255554 3.365384 2.81542
        0.708840393 3.368595 2.816337
        0.71042511 3.371793 2.817262
        0.712009705 3.374977 2.818196
        0.713594177 3.378147 2.819139
        0.715178589 3.381304 2.82009
        0.716762939 3.384448 2.82105
        0.718347168 3.387579 2.822018
        0.719931335 3.390698 2.822995
        0.721515381 3.393804 2.823981
        0.723099304 3.396898 2.824974
        0.724683167 3.39998 2.825977
        0.726266907 3.403051 2.826987
        0.727850525 3.406109 2.828006
        0.729434143 3.409157 2.829034
        0.731017578 3.412193 2.830069
        0.732600952 3.415219 2.831113
        0.734184204 3.418233 2.832165
        0.735767334 3.421237 2.833225
        0.737350403 3.424231 2.834294
        0.73893335 3.427214 2.83537
        0.740516235 3.430188 2.836454
        0.742098999 3.433151 2.837547
        0.743681641 3.436105 2.838647
        0.745264221 3.43905 2.839756
        0.746846619 3.441985 2.840872
        0.748429016 3.444911 2.841996
        0.75001123 3.447828 2.843128
        0.751593384 3.450737 2.844268
        0.753175415 3.453636 2.845416
        0.754757385 3.456528 2.846571
        0.756339233 3.459411 2.847733
        0.757920959 3.462286 2.848904
        0.759502563 3.465153 2.850081
        0.761084106 3.468012 2.851267
        0.762665527 3.470864 2.852459
        0.764246826 3.473708 2.853659
        0.765828003 3.476544 2.854866
        0.767409119 3.479374 2.856081
        0.768990112 3.482197 2.857302
        0.770570984 3.485012 2.85853
        0.772151733 3.487821 2.859766
        0.773732483 3.490623 2.861008
        0.775312988 3.493418 2.862258
        0.776893433 3.496208 2.863514
        0.778473755 3.498991 2.864776
        0.780054077 3.501767 2.866046
        0.781634155 3.504538 2.867322
        0.783214172 3.507303 2.868605
        0.784794067 3.510063 2.869894
        0.786373901 3.512816 2.871189
        0.787953552 3.515564 2.872491
        0.789533081 3.518307 2.873799
        0.79111261 3.521044 2.875113
        0.792691956 3.523777 2.876434
        0.794271118 3.526504 2.87776
        0.795850281 3.529226 2.879092
        0.797429321 3.531943 2.88043
        0.799008179 3.534655 2.881774
        0.800586975 3.537363 2.883124
        0.802165649 3.540066 2.88448
        0.803744202 3.542765 2.885841
        0.805322632 3.545459 2.887208
        0.80690094 3.548149 2.88858
        0.808479126 3.550835 2.889957
        0.810057251 3.553517 2.89134
        0.811635193 3.556194 2.892729
        0.813213013 3.558868 2.894122
        0.814790771 3.561538 2.89552
        0.816368408 3.564204 2.896924
        0.817945923 3.566866 2.898333
        0.819523254 3.569525 2.899746
        0.821100586 3.57218 2.901164
        0.822677734 3.574832 2.902587
        0.8242547 3.57748 2.904015
        0.825831665 3.580125 2.905448
        0.827408386 3.582766 2.906885
        0.828985046 3.585405 2.908326
        0.830561646 3.58804 2.909772
        0.832138062 3.590672 2.911222
        0.833714355 3.593302 2.912677
        0.835290527 3.595928 2.914136
        0.836866577 3.598552 2.915599
        0.838442505 3.601172 2.917066
        0.840018372 3.60379 2.918537
        0.841594055 3.606405 2.920012
        0.843169617 3.609018 2.921491
        0.844744995 3.611628 2.922974
        0.846320313 3.614235 2.92446
        0.847895508 3.61684 2.925951
        0.849470581 3.619442 2.927445
        0.851045593 3.622043 2.928942
        0.852620422 3.62464 2.930443
        0.854195007 3.627236 2.931948
        0.855769653 3.629829 2.933455
        0.857344055 3.63242 2.934966
        0.858918335 3.635009 2.936481
        0.860492554 3.637596 2.937998
        0.862066589 3.640181 2.939519
        0.863640503 3.642764 2.941043
        0.865214355 3.645345 2.94257
        0.866787964 3.647924 2.944099
        0.868361511 3.650501 2.945632
        0.869934937 3.653076 2.947167
        0.871508179 3.65565 2.948705
        0.87308136 3.658221 2.950246
        0.874654419 3.660791 2.95179
        0.876227356 3.663359 2.953336
        0.87780011 3.665926 2.954885
        0.879372681 3.668491 2.956436
        0.88094519 3.671054 2.957989
        0.882517456 3.673616 2.959545
        0.884089722 3.676176 2.961104
        0.885661804 3.678735 2.962664
        0.887233765 3.681292 2.964227
        0.888805664 3.683848 2.965792
        0.890377319 3.686402 2.967359
        0.891948914 3.688955 2.968927
        0.893520325 3.691507 2.970498
        0.895091614 3.694057 2.972071
        0.896662781 3.696606 2.973646
        0.898233765 3.699154 2.975222
        0.899804688 3.7017 2.9768
        0.901375366 3.704245 2.97838
        0.902945984 3.706789 2.979962
        0.904516479 3.709332 2.981545
        0.906086792 3.711874 2.98313
        0.907656921 3.714414 2.984716
        0.909227051 3.716954 2.986304
        0.910796997 3.719492 2.987892
        0.912366699 3.722029 2.989483
        0.91393634 3.724566 2.991074
        0.915505859 3.727101 2.992667
        0.917075195 3.729635 2.994261
        0.918644409 3.732168 2.995856
        0.920213501 3.7347 2.997452
        0.92178241 3.737231 2.999048
        0.923351257 3.739762 3.000646
        0.924919922 3.742291 3.002245
        0.926488403 3.744819 3.003844
        0.928056763 3.747346 3.005445
        0.929625 3.749872 3.007046
        0.931193054 3.752397 3.008647
        0.932760925 3.754921 3.01025
        0.934328796 3.757445 3.011853
        0.935896362 3.759967 3.013456
        0.937463867 3.762488 3.01506
        0.93903125 3.765009 3.016664
        0.94059845 3.767528 3.018269
        0.942165527 3.770047 3.019874
        0.943732422 3.772564 3.02148
        0.945299194 3.775081 3.023085
        0.946865845 3.777596 3.024691
        0.948432312 3.780111 3.026298
        0.949998657 3.782625 3.027904
        0.951564819 3.785138 3.029511
        0.953130859 3.787649 3.031117
        0.954696777 3.79016 3.032724
        0.956262512 3.79267 3.034331
        0.957828125 3.795179 3.035937
        0.959393555 3.797687 3.037544
        0.960958801 3.800194 3.03915
        0.962523926 3.8027 3.040757
        0.964088989 3.805205 3.042363
        0.965653809 3.807709 3.043969
        0.967218445 3.810212 3.045575
        0.96878302 3.812714 3.047181
        0.970347351 3.815215 3.048786
        0.971911621 3.817715 3.050391
        0.973475708 3.820214 3.051996
        0.975039551 3.822711 3.0536
        0.976603333 3.825208 3.055204
        0.978166992 3.827704 3.056807
        0.979730347 3.830199 3.05841
        0.981293762 3.832693 3.060013
        0.982856812 3.835186 3.061615
        0.9844198 3.837677 3.063216
        0.985982727 3.840168 3.064817
        0.98754541 3.842658 3.066417
        0.98910791 3.845146 3.068017
        0.990670288 3.847634 3.069616
        0.992232544 3.85012 3.071214
        0.993794556 3.852605 3.072812
        0.995356445 3.855089 3.074409
        0.996918152 3.857572 3.076005
        0.998479797 3.860054 3.0776
        1.011449524 3.880632 3.090825
        1.014837524 3.885997 3.09427
        1.018225952 3.891357 3.097713
        1.021614868 3.896714 3.101151
        1.025004272 3.902067 3.104586
        1.028394165 3.907416 3.108017
        1.031784424 3.91276 3.111443
        1.035175293 3.9181 3.114866
        1.03856665 3.923435 3.118283
        1.041958252 3.928766 3.121696
        1.045350586 3.934091 3.125104
        1.048743286 3.939412 3.128508
        1.052136475 3.944728 3.131906
        1.055530029 3.950039 3.135299
        1.058924194 3.955344 3.138687
        1.062318848 3.960644 3.14207
        1.065713867 3.965938 3.145447
        1.069109497 3.971227 3.148818
        1.072505493 3.97651 3.152184
        1.075901978 3.981786 3.155544
        1.07929895 3.987057 3.158899
        1.082696411 3.992322 3.162247
        1.08609436 3.99758 3.16559
        1.089492676 4.002831 3.168927
        1.092891602 4.008076 3.172258
        1.096290894 4.013313 3.175582
        1.099690674 4.018544 3.178901
        1.103091064 4.023767 3.182213
        1.106491821 4.028984 3.18552
        1.109893066 4.034192 3.18882
        1.113294678 4.039392 3.192114
        1.116697021 4.044586 3.195402
        1.120099609 4.04977 3.198684
        1.123502686 4.054946 3.20196
        1.126906372 4.060114 3.205229
        1.130310425 4.065274 3.208493
        1.133714966 4.070424 3.21175
        1.137119995 4.075565 3.215002
        1.140525513 4.080697 3.218247
        1.143931396 4.085819 3.221487
        1.147337891 4.090932 3.224721
        1.150744873 4.096034 3.227949
        1.154152222 4.101126 3.231172
        1.157560059 4.106208 3.234389
        1.160968506 4.111279 3.237601
        1.164377197 4.116338 3.240808
        1.167786499 4.121385 3.24401
        1.171196289 4.126421 3.247207
        1.174606567 4.131444 3.2504
        1.178017212 4.136454 3.253588
        1.181428467 4.141451 3.256773
        1.184840088 4.146433 3.259955
        1.188252197 4.151401 3.263136
        1.191664795 4.156354 3.266316
        1.195077881 4.161294 3.269496
        1.198491455 4.166221 3.272678
        1.201905518 4.171134 3.275861
        1.205319946 4.176033 3.279046
        1.208734863 4.180921 3.282235
        1.212150269 4.185796 3.285426
        1.215566162 4.19066 3.288621
        1.218982666 4.195512 3.291821
        1.222399536 4.200354 3.295025
        1.225816772 4.205185 3.298233
        1.229234619 4.210007 3.301447
        1.232652954 4.21482 3.304667
        1.236071655 4.219624 3.307891
        1.239490845 4.224419 3.311122
        1.242910522 4.229206 3.314359
        1.246330811 4.233986 3.317602
        1.249751343 4.23876 3.320852
        1.253172485 4.243526 3.324107
        1.256593994 4.248287 3.32737
        1.260016113 4.253042 3.330639
        1.263438721 4.257792 3.333915
        1.266861572 4.262537 3.337198
        1.270285156 4.267279 3.340487
        1.273709106 4.272016 3.343783
        1.277133545 4.27675 3.347086
        1.28055835 4.281481 3.350396
        1.283983765 4.28621 3.353713
        1.287409668 4.290936 3.357037
        1.290835938 4.295661 3.360367
        1.294262695 4.300385 3.363704
        1.297689941 4.305108 3.367047
        1.301117676 4.30983 3.370397
        1.304545898 4.314552 3.373754
        1.307974609 4.319274 3.377117
        1.311403687 4.323997 3.380486
        1.314833374 4.328722 3.383861
        1.318263428 4.333447 3.387243
        1.321694092 4.338173 3.39063
        1.325125122 4.342902 3.394023
        1.328556519 4.347633 3.397422
        1.331988525 4.352367 3.400826
        1.335421021 4.357104 3.404236
        1.338853882 4.361844 3.40765
        1.342287354 4.366588 3.41107
        1.345721191 4.371336 3.414495
        1.349155518 4.376087 3.417925
        1.352590454 4.380844 3.421359
        1.356025635 4.385604 3.424798
        1.359461426 4.39037 3.42824
        1.362897705 4.395142 3.431687
        1.366334351 4.399918 3.435138
        1.369771606 4.404701 3.438592
        1.373209229 4.40949 3.44205
        1.376647339 4.414284 3.445511
        1.380085938 4.419086 3.448975
        1.383525024 4.423894 3.452443
        1.3869646 4.42871 3.455913
        1.390404541 4.433532 3.459385
        1.393844971 4.438362 3.46286
        1.397285889 4.443199 3.466336
        1.400727417 4.448045 3.469815
        1.404169312 4.452899 3.473296
        1.407611694 4.45776 3.476778
        1.411054443 4.46263 3.480261
        1.414497803 4.467509 3.483746
        1.41794165 4.472397 3.487231
        1.421385864 4.477294 3.490717
        1.424830688 4.4822 3.494203
        1.428275757 4.487116 3.49769
        1.431721436 4.492041 3.501177
        1.435167725 4.496976 3.504663
        1.438614258 4.501921 3.508149
        1.442061279 4.506876 3.511635
        1.445508911 4.51184 3.51512
        1.448956909 4.516816 3.518603
        1.452405518 4.521802 3.522086
        1.45585437 4.526799 3.525567
        1.459303955 4.531806 3.529046
        1.462753784 4.536825 3.532524
        1.466204224 4.541855 3.535999
        1.469655029 4.546896 3.539472
        1.473106323 4.551948 3.542942
        1.476558228 4.557012 3.54641
        1.480010498 4.562088 3.549875
        1.483463135 4.567175 3.553337
        1.486916382 4.572274 3.556795
        1.490370117 4.577386 3.56025
        1.493824341 4.58251 3.5637
        1.497278931 4.587646 3.567147
        1.500734131 4.592794 3.57059
        1.504189697 4.597955 3.574028
        1.507645752 4.603129 3.577461
        1.511102173 4.608315 3.58089
        1.514559204 4.613514 3.584314
        1.518016602 4.618727 3.587732
        1.521474609 4.623953 3.591145
        1.524932983 4.629191 3.594552
        1.528391846 4.634444 3.597953
        1.531851196 4.639709 3.601348
        1.535311035 4.644989 3.604736
        1.53877124 4.650282 3.608118
        1.542232056 4.655589 3.611493
        1.545693237 4.66091 3.614861
        1.549155029 4.666245 3.618222
        1.552617188 4.671594 3.621575
        1.556079834 4.676958 3.624921
        1.559542969 4.682336 3.628259
        1.563006592 4.687729 3.631589
        1.566470581 4.693136 3.634911
        1.569935181 4.698558 3.638224
        1.573400146 4.703995 3.641528
        1.576865601 4.709447 3.644823
        1.580331543 4.714914 3.648109
        1.583797974 4.720397 3.651386
        1.587264893 4.725895 3.654653
        1.590732178 4.731409 3.65791
        1.594199951 4.736938 3.661157
        1.597668335 4.742483 3.664394
        1.601137085 4.748044 3.66762
        1.604606323 4.753622 3.670835
        1.60807605 4.759216 3.67404
        1.611546143 4.764826 3.677233
        1.615016846 4.770453 3.680415
        1.618488037 4.776097 3.683585
        1.621959595 4.781757 3.686743
        1.625431641 4.787436 3.689888
        1.628904175 4.793131 3.693021
        1.632377197 4.798844 3.696142
        1.635850708 4.804574 3.699249
        1.639324585 4.810323 3.702343
        1.642799072 4.81609 3.705423
        1.646274048 4.821876 3.70849
        1.649749268 4.82768 3.711542
        1.65322522 4.833504 3.714579
        1.656701416 4.839346 3.717602
        1.660178101 4.845209 3.72061
        1.663655518 4.851091 3.723602
        1.667133179 4.856994 3.726578
        1.670611328 4.862917 3.729537
        1.674090088 4.868862 3.73248
        1.677569092 4.874828 3.735406
        1.681048584 4.880817 3.738314
        1.684528687 4.886828 3.741203
