Repository: edmundsj/rcwa

Getting Started
================

Hello World Program
----------------------
To run a simple example, run:

```
python -m rcwa.examples.bragg_mirror
```

This should run an example with a 10-layer bragg mirror (also known as a [dielectric mirror](https://en.wikipedia.org/wiki/Dielectric_mirror)), which can have very high reflectance near its design wavelength, and output the reflectance as a function of wavelength.

Features
==========
- Implements 1D Transfer Matrix Method for homogenous layers
- Implements full rectangular 2D RCWA for periodic layers
- Huge material database built-in based on [refractiveindex.info](https://refractiveindex.info/), including metals, plastics, glass, and ceramics
- Arbitrary incident wave polarization (circular, linear, elliptical)
- Arbitrary incident wave angle of incidence
- Exactly solves Maxwell's Equations for arbitrary layer stacks of any thickness
- Compute reflected power, transmitted power, and S-parameters
- Easy to use class-based syntax 
- Large, fast-to-run test suite
- Extremely fast narrowband, rigorously correct simulations well suited for resonant devices

Example Uses
==============
- Compute reflected and transmitted power from a thin film stack
- Determine resonant frequency of a VCSEL
- Determine reflectance of a bragg mirror, on or off-axis
- Find diffraction efficiencies for a 1D or 2D diffraction grating
- Compute reflected power from a metallic mirror

Documentation
================
This  project is documented on [Read The Docs](https://rcwa.readthedocs.io/en/latest/). For additional information, including downloading examples, you can view this project on [github](https://github.com/edmundsj/RCWA). 

Author: Jordan Edmunds, UC Irvine Alumnus, UC Berkeley Ph.D. Student

Date Started: 2020/01/05

File: rcwa/nkData/data/other/alloys/Zr-H/Palm.yml
# this file is part of refractiveindex.info database
# refractiveindex.info database is in the public domain
# copyright and related rights waived via CC0 1.0

REFERENCES: "K. J. Palm, J. B. Murray, T. C. Narayan, J. N. Munday. Dynamic optical properties of metal hydrides, <a href=\"https://doi.org/10.1021/acsphotonics.8b01243\"><i>ACS Photonics</i> <b>5</b>, 4677-4686 (2018)</a><br>(Numerical data kindly provided by Kevin Palm)"
COMMENTS: "Zirconium Hydride, Under 7 bar H2 gas, Room temperature, 200 nm thin film, electron beam evaporated, vacuum annealed 2 hr 350 °C."
DATA:
  - type: tabulated nk
    data: |
        0.226076263 2.092956 1.763051
        0.227672363 2.101327 1.757405
        0.229268463 2.109772 1.751479
        0.230864594 2.118212 1.74532
        0.232460739 2.126589 1.738957
        0.234056915 2.134856 1.732416
        0.235653107 2.142972 1.725713
        0.237249313 2.150898 1.718867
        0.238845535 2.158598 1.711895
        0.240441772 2.166031 1.704816
        0.24203801 2.173159 1.697671
        0.243634308 2.17997 1.690505
        0.24523056 2.18646 1.683357
        0.246826874 2.192637 1.676254
        0.248423187 2.198508 1.669224
        0.250019531 2.204082 1.662285
        0.251615875 2.20937 1.655456
        0.253212234 2.214387 1.648751
        0.254808594 2.219146 1.642182
        0.256404968 2.223665 1.635757
        0.258001404 2.227959 1.629477
        0.259597809 2.232039 1.62334
        0.261194214 2.235912 1.617345
        0.262790649 2.239584 1.611493
        0.264387085 2.243062 1.605784
        0.265983551 2.246351 1.600217
        0.267580017 2.249456 1.594794
        0.269176483 2.252382 1.589514
        0.27077298 2.255131 1.584378
        0.272369446 2.257707 1.579388
        0.273965973 2.260113 1.574543
        0.275562469 2.262351 1.569847
        0.277158997 2.264424 1.565304
        0.278755524 2.266336 1.560917
        0.280352081 2.268094 1.55669
        0.281948608 2.269701 1.552625
        0.283545135 2.271163 1.548723
        0.285141693 2.272484 1.544987
        0.286738251 2.273667 1.541419
        0.288334839 2.274717 1.538019
        0.289931396 2.275635 1.534791
        0.291527985 2.276423 1.531736
        0.293124573 2.277082 1.528858
        0.29472113 2.277607 1.526163
        0.296317719 2.277996 1.523669
        0.297914307 2.278257 1.521395
        0.299510895 2.278405 1.519358
        0.301107483 2.278459 1.517569
        0.302704071 2.278438 1.516039
        0.30430069 2.278362 1.514774
        0.305897278 2.278253 1.513779
        0.307493866 2.278134 1.513057
        0.309090485 2.278029 1.51261
        0.310687073 2.277964 1.512435
        0.312283661 2.277965 1.51253
        0.31388028 2.27806 1.512888
        0.315476868 2.278281 1.513502
        0.317073456 2.278663 1.514358
        0.318670044 2.279252 1.515434
        0.320266632 2.28009 1.516676
        0.32186322 2.281185 1.518022
        0.323459808 2.282531 1.519421
        0.325056396 2.284116 1.520831
        0.326652954 2.285923 1.522215
        0.328249542 2.287932 1.523539
        0.32984613 2.29012 1.524776
        0.331442688 2.292463 1.525903
        0.333039246 2.294936 1.526897
        0.334635773 2.297511 1.527742
        0.33623233 2.300159 1.528423
        0.337828857 2.302851 1.528929
        0.339425385 2.305555 1.529251
        0.341021912 2.308239 1.529384
        0.342618439 2.310868 1.529326
        0.344214935 2.313403 1.529077
        0.345811462 2.3158 1.528644
        0.347407928 2.318005 1.528051
        0.349004425 2.319983 1.52735
        0.350600891 2.321724 1.52659
        0.352197357 2.323227 1.525809
        0.353793793 2.324496 1.525043
        0.355390259 2.325537 1.52432
        0.356986664 2.32636 1.523668
        0.358583099 2.326977 1.52311
        0.360179504 2.327399 1.522668
        0.361775909 2.327641 1.522361
        0.363372284 2.327718 1.522205
        0.364968658 2.327648 1.522215
        0.366565002 2.327445 1.522404
        0.368161346 2.327129 1.522783
        0.36975766 2.326717 1.523362
        0.371353973 2.326229 1.524149
        0.372950287 2.325686 1.52515
        0.37454657 2.325107 1.526369
        0.376142853 2.324516 1.527809
        0.377739075 2.323936 1.529471
        0.379335327 2.323395 1.531352
        0.380931549 2.322923 1.533441
        0.382527771 2.322545 1.535713
        0.384123932 2.322269 1.538144
        0.385720093 2.322102 1.540714
        0.387316223 2.322048 1.543405
        0.388912384 2.322108 1.546203
        0.390508484 2.322282 1.549091
        0.392104553 2.32257 1.552057
        0.393700623 2.32297 1.555089
        0.395296692 2.32348 1.558176
        0.396892731 2.324096 1.561307
        0.398488708 2.324816 1.564474
        0.400084717 2.325635 1.567666
        0.401680695 2.32655 1.570878
        0.403276642 2.327555 1.5741
        0.404872559 2.328645 1.577328
        0.406468445 2.329817 1.580554
        0.408064331 2.331064 1.583774
        0.409660156 2.33238 1.586983
        0.411256012 2.33376 1.590176
        0.412851807 2.335199 1.59335
        0.414447571 2.336689 1.596501
        0.416043304 2.338224 1.599628
        0.417639069 2.339797 1.602727
        0.419234772 2.341401 1.605798
        0.420830414 2.343026 1.608841
        0.422426086 2.344664 1.611859
        0.424021729 2.346311 1.614861
        0.425617279 2.347963 1.617849
        0.427212891 2.349619 1.620828
        0.428808411 2.351278 1.623802
        0.4304039 2.35294 1.626773
        0.43199942 2.354604 1.629746
        0.433594818 2.356269 1.632721
        0.435190277 2.357937 1.635701
        0.436785645 2.359608 1.638689
        0.438381012 2.361282 1.641685
        0.439976379 2.362959 1.644692
        0.441571625 2.364641 1.64771
        0.443166931 2.366328 1.650741
        0.444762146 2.368021 1.653787
        0.446357361 2.369721 1.656847
        0.447952545 2.371429 1.659924
        0.449547668 2.373146 1.663016
        0.451142761 2.374873 1.666126
        0.452737854 2.376611 1.669253
        0.454332855 2.378361 1.672398
        0.455927887 2.380124 1.675562
        0.457522858 2.381902 1.678743
        0.459117767 2.383695 1.681943
        0.460712708 2.385506 1.685161
        0.462307556 2.387334 1.688397
        0.463902405 2.389183 1.691651
        0.465497162 2.391052 1.694923
        0.467091888 2.392944 1.698212
        0.468686615 2.394859 1.701517
        0.470281311 2.396801 1.704839
        0.471875916 2.39877 1.708175
        0.47347052 2.400769 1.711523
        0.475065094 2.402798 1.714882
        0.476659607 2.404857 1.718247
        0.478254089 2.406947 1.721619
        0.479848541 2.409067 1.724994
        0.481442932 2.411216 1.728373
        0.483037292 2.413396 1.731752
        0.484631592 2.415604 1.735131
        0.486225891 2.417841 1.738508
        0.487820129 2.420107 1.741883
        0.489414307 2.4224 1.745253
        0.491008453 2.42472 1.748619
        0.492602539 2.427066 1.751979
        0.494196625 2.429439 1.755332
        0.495790619 2.431836 1.758677
        0.497384613 2.434259 1.762014
        0.498978516 2.436705 1.765341
        0.500572418 2.439174 1.768658
        0.50216626 2.441667 1.771965
        0.503760071 2.444181 1.775261
        0.505353821 2.446717 1.778544
        0.50694751 2.449273 1.781815
        0.508541168 2.451849 1.785073
        0.510134766 2.454444 1.788318
        0.511728333 2.457058 1.791549
        0.513321838 2.45969 1.794765
        0.514915283 2.462339 1.797967
        0.516508667 2.465005 1.801154
        0.518102051 2.467686 1.804325
        0.519695435 2.470383 1.807481
        0.521288696 2.473095 1.810621
        0.522881897 2.475821 1.813745
        0.524475037 2.47856 1.816852
        0.526068176 2.481312 1.819943
        0.527661255 2.484075 1.823017
        0.529254211 2.486851 1.826074
        0.530847168 2.489637 1.829114
        0.532440063 2.492433 1.832136
        0.534032959 2.495239 1.835141
        0.535625732 2.498055 1.838129
        0.537218506 2.500878 1.8411
        0.538811157 2.503709 1.844053
        0.540403809 2.506548 1.846989
        0.541996399 2.509393 1.849908
        0.543588928 2.512245 1.852809
        0.545181396 2.515102 1.855693
        0.546773804 2.517966 1.85856
        0.54836615 2.520833 1.86141
        0.549958496 2.523706 1.864243
        0.55155072 2.526583 1.867059
        0.553142944 2.529463 1.869858
        0.554735046 2.532346 1.87264
        0.556327148 2.535233 1.875405
        0.557919128 2.538122 1.878154
        0.559511108 2.541013 1.880886
        0.561102966 2.543906 1.883601
        0.562694824 2.546801 1.8863
        0.564286621 2.549696 1.888982
        0.565878296 2.552592 1.891649
        0.567470032 2.555489 1.894299
        0.569061646 2.558385 1.896933
        0.570653137 2.561281 1.899551
        0.572244629 2.564176 1.902153
        0.57383606 2.56707 1.904739
        0.575427368 2.569964 1.90731
        0.577018677 2.572855 1.909865
        0.578609863 2.575744 1.912405
        0.58020105 2.578632 1.914929
        0.581792114 2.581516 1.917439
        0.583383179 2.584398 1.919933
        0.584974121 2.587277 1.922413
        0.586565063 2.590152 1.924878
        0.588155884 2.593024 1.927328
        0.589746704 2.595891 1.929764
        0.591337341 2.598754 1.932185
        0.592927979 2.601613 1.934592
        0.594518555 2.604467 1.936986
        0.59610907 2.607316 1.939365
        0.597699524 2.61016 1.941731
        0.599289917 2.612998 1.944084
        0.600880188 2.615829 1.946423
        0.602470398 2.618655 1.948749
        0.604060608 2.621475 1.951062
        0.605650696 2.624287 1.953362
        0.607240723 2.627093 1.955649
        0.608830688 2.629891 1.957924
        0.610420532 2.632682 1.960187
        0.612010376 2.635465 1.962438
        0.613600098 2.63824 1.964678
        0.615189758 2.641006 1.966905
        0.616779358 2.643764 1.969121
        0.618368896 2.646512 1.971327
        0.619958374 2.649251 1.973521
        0.621547729 2.65198 1.975706
        0.623137024 2.654698 1.977881
        0.624726257 2.657407 1.980047
        0.62631543 2.660105 1.982204
        0.62790448 2.662792 1.984354
        0.62949353 2.665469 1.986497
        0.631082458 2.668136 1.988632
        0.632671265 2.670793 1.990761
        0.634260132 2.673439 1.992884
        0.635848755 2.676076 1.995001
        0.637437378 2.678702 1.997112
        0.639026001 2.681319 1.999219
        0.640614441 2.683927 2.00132
        0.64220282 2.686524 2.003417
        0.643791138 2.689113 2.005509
        0.645379395 2.691692 2.007598
        0.64696759 2.694262 2.009682
        0.648555664 2.696823 2.011764
        0.650143677 2.699375 2.013841
        0.651731567 2.701919 2.015916
        0.653319458 2.704454 2.017987
        0.654907166 2.70698 2.020056
        0.656494873 2.709499 2.022123
        0.658082458 2.712009 2.024186
        0.659669983 2.714512 2.026248
        0.661257446 2.717006 2.028307
        0.662844788 2.719493 2.030365
        0.664432007 2.721973 2.032421
        0.666019165 2.724445 2.034474
        0.667606323 2.726911 2.036527
        0.669193298 2.729369 2.038578
        0.670780273 2.73182 2.040627
        0.672367065 2.734264 2.042675
        0.673953857 2.736702 2.044722
        0.675540527 2.739134 2.046768
        0.677127136 2.741559 2.048813
        0.678713623 2.743978 2.050857
        0.680300049 2.746391 2.0529
        0.681886353 2.748798 2.054942
        0.683472656 2.7512 2.056984
        0.685058777 2.753596 2.059025
        0.686644897 2.755986 2.061065
        0.688230835 2.758371 2.063104
        0.689816772 2.760751 2.065144
        0.691402527 2.763126 2.067182
        0.69298822 2.765495 2.06922
        0.694573853 2.76786 2.071258
        0.696159424 2.770221 2.073295
        0.697744873 2.772576 2.075332
        0.6993302 2.774927 2.077369
        0.700915466 2.777274 2.079405
        0.70250061 2.779617 2.081441
        0.704085693 2.781955 2.083477
        0.705670715 2.784289 2.085512
        0.707255554 2.78662 2.087548
        0.708840393 2.788947 2.089582
        0.71042511 2.79127 2.091617
        0.712009705 2.793589 2.093652
        0.713594177 2.795906 2.095685
        0.715178589 2.798218 2.097719
        0.716762939 2.800528 2.099753
        0.718347168 2.802834 2.101786
        0.719931335 2.805137 2.103819
        0.721515381 2.807438 2.105852
        0.723099304 2.809735 2.107884
        0.724683167 2.81203 2.109916
        0.726266907 2.814322 2.111948
        0.727850525 2.816612 2.113979
        0.729434143 2.818899 2.11601
        0.731017578 2.821184 2.118041
        0.732600952 2.823467 2.120071
        0.734184204 2.825748 2.1221
        0.735767334 2.828027 2.124129
        0.737350403 2.830303 2.126157
        0.73893335 2.832578 2.128185
        0.740516235 2.834852 2.130211
        0.742098999 2.837124 2.132237
        0.743681641 2.839394 2.134262
        0.745264221 2.841662 2.136285
        0.746846619 2.843929 2.138307
        0.748429016 2.846195 2.140328
        0.75001123 2.848459 2.142348
        0.751593384 2.850722 2.144366
        0.753175415 2.852983 2.146383
        0.754757385 2.855242 2.148398
        0.756339233 2.857501 2.150411
        0.757920959 2.859758 2.152423
        0.759502563 2.862013 2.154433
        0.761084106 2.864267 2.156441
        0.762665527 2.86652 2.158447
        0.764246826 2.868771 2.160451
        0.765828003 2.871021 2.162454
        0.767409119 2.873269 2.164454
        0.768990112 2.875515 2.166452
        0.770570984 2.877761 2.168448
        0.772151733 2.880005 2.170442
        0.773732483 2.882247 2.172434
        0.775312988 2.884488 2.174424
        0.776893433 2.886728 2.176411
        0.778473755 2.888966 2.178396
        0.780054077 2.891202 2.180379
        0.781634155 2.893437 2.182359
        0.783214172 2.895671 2.184337
        0.784794067 2.897902 2.186313
        0.786373901 2.900133 2.188286
        0.787953552 2.902362 2.190257
        0.789533081 2.904589 2.192225
        0.79111261 2.906814 2.19419
        0.792691956 2.909038 2.196153
        0.794271118 2.911261 2.198113
        0.795850281 2.913481 2.200071
        0.797429321 2.9157 2.202026
        0.799008179 2.917917 2.203979
        0.800586975 2.920133 2.205928
        0.802165649 2.922346 2.207875
        0.803744202 2.924558 2.20982
        0.805322632 2.926769 2.211761
        0.80690094 2.928977 2.2137
        0.808479126 2.931183 2.215636
        0.810057251 2.933388 2.217569
        0.811635193 2.935591 2.2195
        0.813213013 2.937792 2.221427
        0.814790771 2.939991 2.223352
        0.816368408 2.942188 2.225274
        0.817945923 2.944382 2.227193
        0.819523254 2.946575 2.22911
        0.821100586 2.948766 2.231023
        0.822677734 2.950956 2.232934
        0.8242547 2.953142 2.234841
        0.825831665 2.955327 2.236746
        0.827408386 2.95751 2.238647
        0.828985046 2.95969 2.240546
        0.830561646 2.961869 2.242442
        0.832138062 2.964045 2.244335
        0.833714355 2.966218 2.246225
        0.835290527 2.96839 2.248113
        0.836866577 2.970559 2.249997
        0.838442505 2.972726 2.251878
        0.840018372 2.974891 2.253757
        0.841594055 2.977053 2.255632
        0.843169617 2.979213 2.257505
        0.844744995 2.981371 2.259374
        0.846320313 2.983526 2.261241
        0.847895508 2.985678 2.263105
        0.849470581 2.987828 2.264966
        0.851045593 2.989976 2.266824
        0.852620422 2.992121 2.268678
        0.854195007 2.994263 2.27053
        0.855769653 2.996402 2.27238
        0.857344055 2.998539 2.274226
        0.858918335 3.000674 2.276069
        0.860492554 3.002805 2.27791
        0.862066589 3.004934 2.279747
        0.863640503 3.00706 2.281582
        0.865214355 3.009183 2.283414
        0.866787964 3.011303 2.285243
        0.868361511 3.01342 2.287069
        0.869934937 3.015535 2.288893
        0.871508179 3.017646 2.290713
        0.87308136 3.019754 2.292531
        0.874654419 3.02186 2.294346
        0.876227356 3.023962 2.296159
        0.87780011 3.026061 2.297968
        0.879372681 3.028157 2.299775
        0.88094519 3.03025 2.301579
        0.882517456 3.03234 2.30338
        0.884089722 3.034426 2.305179
        0.885661804 3.036509 2.306975
        0.887233765 3.038589 2.308768
        0.888805664 3.040665 2.310559
        0.890377319 3.042737 2.312347
        0.891948914 3.044806 2.314133
        0.893520325 3.046872 2.315916
        0.895091614 3.048934 2.317697
        0.896662781 3.050992 2.319475
        0.898233765 3.053047 2.32125
        0.899804688 3.055098 2.323024
        0.901375366 3.057145 2.324795
        0.902945984 3.059188 2.326564
        0.904516479 3.061227 2.32833
        0.906086792 3.063262 2.330095
        0.907656921 3.065292 2.331857
        0.909227051 3.067318 2.333617
        0.910796997 3.06934 2.335376
        0.912366699 3.071358 2.337133
        0.91393634 3.073371 2.338889
        0.915505859 3.07538 2.340643
        0.917075195 3.077384 2.342396
        0.918644409 3.079385 2.344148
        0.920213501 3.081381 2.3459
        0.92178241 3.083373 2.34765
        0.923351257 3.085361 2.349399
        0.924919922 3.087344 2.351148
        0.926488403 3.089324 2.352896
        0.928056763 3.0913 2.354644
        0.929625 3.093271 2.356391
        0.931193054 3.095239 2.358138
        0.932760925 3.097203 2.359885
        0.934328796 3.099164 2.361631
        0.935896362 3.10112 2.363377
        0.937463867 3.103073 2.365123
        0.93903125 3.105022 2.366869
        0.94059845 3.106968 2.368615
        0.942165527 3.10891 2.370361
        0.943732422 3.110849 2.372107
        0.945299194 3.112785 2.373853
        0.946865845 3.114717 2.375599
        0.948432312 3.116646 2.377346
        0.949998657 3.118572 2.379093
        0.951564819 3.120494 2.38084
        0.953130859 3.122414 2.382587
        0.954696777 3.124331 2.384335
        0.956262512 3.126244 2.386083
        0.957828125 3.128155 2.387832
        0.959393555 3.130063 2.38958
        0.960958801 3.131968 2.39133
        0.962523926 3.13387 2.39308
        0.964088989 3.13577 2.39483
        0.965653809 3.137667 2.396581
        0.967218445 3.139562 2.398332
        0.96878302 3.141454 2.400084
        0.970347351 3.143343 2.401837
        0.971911621 3.145231 2.40359
        0.973475708 3.147116 2.405344
        0.975039551 3.148998 2.407098
        0.976603333 3.150879 2.408853
        0.978166992 3.152757 2.410609
        0.979730347 3.154633 2.412365
        0.981293762 3.156507 2.414122
        0.982856812 3.158379 2.415879
        0.9844198 3.160249 2.417637
        0.985982727 3.162118 2.419396
        0.98754541 3.163984 2.421155
        0.98910791 3.165849 2.422916
        0.990670288 3.167711 2.424676
        0.992232544 3.169573 2.426438
        0.993794556 3.171432 2.4282
        0.995356445 3.17329 2.429963
        0.996918152 3.175146 2.431726
        0.998479797 3.177001 2.43349
        1.011449524 3.192359 2.448174
        1.014837524 3.196359 2.452019
        1.018225952 3.200356 2.455868
        1.021614868 3.20435 2.459721
        1.025004272 3.208341 2.463578
        1.028394165 3.212329 2.467438
        1.031784424 3.216316 2.471303
        1.035175293 3.220301 2.475171
        1.03856665 3.224285 2.479042
        1.041958252 3.228268 2.482917
        1.045350586 3.23225 2.486795
        1.048743286 3.236231 2.490676
        1.052136475 3.240213 2.494559
        1.055530029 3.244195 2.498446
        1.058924194 3.248177 2.502334
        1.062318848 3.25216 2.506226
        1.065713867 3.256144 2.510118
        1.069109497 3.260129 2.514014
        1.072505493 3.264116 2.51791
        1.075901978 3.268104 2.521809
        1.07929895 3.272094 2.525709
        1.082696411 3.276086 2.529609
        1.08609436 3.280081 2.533512
        1.089492676 3.284077 2.537414
        1.092891602 3.288077 2.541317
        1.096290894 3.292079 2.545221
        1.099690674 3.296084 2.549125
        1.103091064 3.300092 2.553029
        1.106491821 3.304104 2.556933
        1.109893066 3.308119 2.560836
        1.113294678 3.312137 2.564739
        1.116697021 3.316159 2.568641
        1.120099609 3.320184 2.572542
        1.123502686 3.324214 2.576443
        1.126906372 3.328248 2.580341
        1.130310425 3.332285 2.584239
        1.133714966 3.336326 2.588134
        1.137119995 3.340372 2.592028
        1.140525513 3.344422 2.595919
        1.143931396 3.348476 2.599809
        1.147337891 3.352535 2.603696
        1.150744873 3.356598 2.60758
        1.154152222 3.360665 2.611462
        1.157560059 3.364737 2.61534
        1.160968506 3.368814 2.619216
        1.164377197 3.372895 2.623089
        1.167786499 3.376981 2.626957
        1.171196289 3.381071 2.630823
        1.174606567 3.385166 2.634685
        1.178017212 3.389265 2.638543
        1.181428467 3.393369 2.642397
        1.184840088 3.397478 2.646247
        1.188252197 3.401591 2.650093
        1.191664795 3.405709 2.653934
        1.195077881 3.409831 2.657772
        1.198491455 3.413958 2.661606
        1.201905518 3.41809 2.665435
        1.205319946 3.422226 2.66926
        1.208734863 3.426368 2.673081
        1.212150269 3.430514 2.676896
        1.215566162 3.434666 2.680707
        1.218982666 3.438823 2.684514
        1.222399536 3.442984 2.688315
        1.225816772 3.447151 2.692112
        1.229234619 3.451323 2.695903
        1.232652954 3.455501 2.699689
        1.236071655 3.459683 2.70347
        1.239490845 3.463871 2.707245
        1.242910522 3.468065 2.711015
        1.246330811 3.472264 2.714779
        1.249751343 3.476469 2.718538
        1.253172485 3.480679 2.72229
        1.256593994 3.484895 2.726037
        1.260016113 3.489116 2.729777
        1.263438721 3.493344 2.733511
        1.266861572 3.497576 2.737239
        1.270285156 3.501815 2.74096
        1.273709106 3.506059 2.744675
        1.277133545 3.510309 2.748383
        1.28055835 3.514565 2.752084
        1.283983765 3.518827 2.755779
        1.287409668 3.523095 2.759466
        1.290835938 3.527369 2.763146
        1.294262695 3.531648 2.766819
        1.297689941 3.535933 2.770484
        1.301117676 3.540225 2.774143
        1.304545898 3.544522 2.777793
        1.307974609 3.548825 2.781436
        1.311403687 3.553134 2.78507
        1.314833374 3.557449 2.788698
        1.318263428 3.56177 2.792317
        1.321694092 3.566097 2.795928
        1.325125122 3.57043 2.799531
        1.328556519 3.574769 2.803125
        1.331988525 3.579114 2.806711
        1.335421021 3.583465 2.810288
        1.338853882 3.587821 2.813857
        1.342287354 3.592184 2.817417
        1.345721191 3.596553 2.820968
        1.349155518 3.600928 2.82451
        1.352590454 3.605309 2.828044
        1.356025635 3.609695 2.831568
        1.359461426 3.614088 2.835083
        1.362897705 3.618487 2.838588
        1.366334351 3.622891 2.842085
        1.369771606 3.627302 2.845572
        1.373209229 3.631719 2.849049
        1.376647339 3.636141 2.852516
        1.380085938 3.640569 2.855974
        1.383525024 3.645004 2.859422
        1.3869646 3.649444 2.86286
        1.390404541 3.65389 2.866288
        1.393844971 3.658342 2.869706
        1.397285889 3.662799 2.873114
        1.400727417 3.667263 2.876512
        1.404169312 3.671733 2.879899
        1.407611694 3.676208 2.883276
        1.411054443 3.680689 2.886642
        1.414497803 3.685176 2.889998
        1.41794165 3.689669 2.893343
        1.421385864 3.694168 2.896677
        1.424830688 3.698673 2.900001
        1.428275757 3.703183 2.903313
        1.431721436 3.707699 2.906615
        1.435167725 3.712221 2.909906
        1.438614258 3.716748 2.913185
        1.442061279 3.721282 2.916454
        1.445508911 3.725821 2.919711
        1.448956909 3.730366 2.922957
        1.452405518 3.734916 2.926191
        1.45585437 3.739473 2.929414
        1.459303955 3.744035 2.932626
        1.462753784 3.748603 2.935826
        1.466204224 3.753176 2.939014
        1.469655029 3.757756 2.942191
        1.473106323 3.76234 2.945355
        1.476558228 3.766931 2.948508
        1.480010498 3.771528 2.951649
        1.483463135 3.77613 2.954778
        1.486916382 3.780738 2.957895
        1.490370117 3.785351 2.960999
        1.493824341 3.789971 2.964092
        1.497278931 3.794596 2.967172
        1.500734131 3.799227 2.970241
        1.504189697 3.803863 2.973296
        1.507645752 3.808506 2.976339
        1.511102173 3.813154 2.97937
        1.514559204 3.817808 2.982388
        1.518016602 3.822467 2.985393
        1.521474609 3.827133 2.988386
        1.524932983 3.831805 2.991366
        1.528391846 3.836482 2.994333
        1.531851196 3.841165 2.997287
        1.535311035 3.845854 3.000228
        1.53877124 3.850549 3.003156
        1.542232056 3.855249 3.006071
        1.545693237 3.859956 3.008973
        1.549155029 3.864669 3.011862
        1.552617188 3.869388 3.014737
        1.556079834 3.874113 3.017599
        1.559542969 3.878844 3.020447
        1.563006592 3.883581 3.023283
        1.566470581 3.888324 3.026104
        1.569935181 3.893074 3.028912
        1.573400146 3.897829 3.031706
        1.576865601 3.902591 3.034486
        1.580331543 3.90736 3.037252
        1.583797974 3.912135 3.040004
        1.587264893 3.916916 3.042743
        1.590732178 3.921704 3.045467
        1.594199951 3.926498 3.048177
        1.597668335 3.9313 3.050873
        1.601137085 3.936108 3.053554
        1.604606323 3.940922 3.056221
        1.60807605 3.945744 3.058873
        1.611546143 3.950572 3.061511
        1.615016846 3.955408 3.064134
        1.618488037 3.960251 3.066742
        1.621959595 3.965101 3.069335
        1.625431641 3.969959 3.071913
        1.628904175 3.974824 3.074476
        1.632377197 3.979697 3.077024
        1.635850708 3.984577 3.079556
        1.639324585 3.989466 3.082073
        1.642799072 3.994362 3.084574
        1.646274048 3.999267 3.087059
        1.649749268 4.00418 3.089528
        1.65322522 4.009102 3.091981
        1.656701416 4.014032 3.094418
        1.660178101 4.018972 3.096839
        1.663655518 4.023921 3.099243
        1.667133179 4.028879 3.101629
        1.670611328 4.033847 3.103999
        1.674090088 4.038825 3.106352
        1.677569092 4.043814 3.108687
        1.681048584 4.048812 3.111004
        1.684528687 4.053823 3.113303
