Repository: edmundsj/rcwa

Getting Started
================

Hello World Program
----------------------
To run a simple example, run:

```
python -m rcwa.examples.bragg_mirror
```

This should run an example with a 10-layer bragg mirror (also known as a [dielectric mirror](https://en.wikipedia.org/wiki/Dielectric_mirror)), which can have very high reflectance near its design wavelength, and output the reflectance as a function of wavelength.

Features
==========
- Implements 1D Transfer Matrix Method for homogenous layers
- Implements full rectangular 2D RCWA for periodic layers
- Huge material database built-in based on [refractiveindex.info](https://refractiveindex.info/), including metals, plastics, glass, and ceramics
- Arbitrary incident wave polarization (circular, linear, elliptical)
- Arbitrary incident wave angle of incidence
- Exactly solves Maxwell's Equations for arbitrary layer stacks of any thickness
- Compute reflected power, transmitted power, and S-parameters
- Easy to use class-based syntax 
- Large, fast-to-run test suite
- Extremely fast narrowband, rigorously correct simulations well suited for resonant devices

Example Uses
==============
- Compute reflected and transmitted power from a thin film stack
- Determine resonant frequency of a VCSEL
- Determine reflectance of a bragg mirror, on or off-axis
- Find diffraction efficiencies for a 1D or 2D diffraction grating
- Compute reflected power from a metallic mirror

Documentation
================
This  project is documented on [Read The Docs](https://rcwa.readthedocs.io/en/latest/). For additional information, including downloading examples, you can view this project on [github](https://github.com/edmundsj/RCWA). 

Author: Jordan Edmunds, UC Irvine Alumnus, UC Berkeley Ph.D. Student

Date Started: 2020/01/05

File: rcwa/nkData/data/other/anti-reflective coatings/SiN/Vogt-1.91.yml
# this file is part of refractiveindex.info database
# refractiveindex.info database is in the public domain
# copyright and related rights waived via CC0 1.0

REFERENCES: "M. R. Vogt. <i>Development of physical models for the simulation of optical properties of solar cell modules</i>, <a href=\"https://www.tib.eu/en/search/id/TIBKAT%3A852464657\">PhD. Thesis (2015)</a>"
COMMENTS: "105 nm thick silicon-nitride (SiN) film on a polished Si wafer. n = 1.91 @ 633 nm. Room temperature."
DATA:
  - type: tabulated nk
    data: |
        0.25 2.191 8.91E-02
        0.26 2.157 6.93E-02
        0.27 2.129 5.47E-02
        0.28 2.105 4.37E-02
        0.29 2.085 3.52E-02
        0.3 2.067 2.85E-02
        0.31 2.051 2.32E-02
        0.32 2.037 1.88E-02
        0.33 2.025 1.53E-02
        0.34 2.014 1.24E-02
        0.35 2.004 9.97E-03
        0.36 1.995 7.97E-03
        0.37 1.987 6.30E-03
        0.38 1.98 4.91E-03
        0.39 1.973 3.76E-03
        0.4 1.967 2.81E-03
        0.41 1.961 2.04E-03
        0.42 1.956 1.42E-03
        0.43 1.952 9.31E-04
        0.44 1.947 5.59E-04
        0.45 1.943 2.91E-04
        0.46 1.939 1.15E-04
        0.47 1.936 2.13E-05
        0.48 1.933 0.00E+00
        0.49 1.93 0.00E+00
        0.5 1.927 0.00E+00
        0.51 1.925 0.00E+00
        0.52 1.923 0.00E+00
        0.53 1.921 0.00E+00
        0.54 1.919 0.00E+00
        0.55 1.917 0.00E+00
        0.56 1.915 0.00E+00
        0.57 1.913 0.00E+00
        0.58 1.912 0.00E+00
        0.59 1.91 0.00E+00
        0.6 1.909 0.00E+00
        0.61 1.908 0.00E+00
        0.62 1.907 0.00E+00
        0.63 1.905 0.00E+00
        0.64 1.904 0.00E+00
        0.65 1.903 0.00E+00
        0.66 1.902 0.00E+00
        0.67 1.901 0.00E+00
        0.68 1.9 0.00E+00
        0.69 1.9 0.00E+00
        0.7 1.899 0.00E+00
        0.71 1.898 0.00E+00
        0.72 1.897 0.00E+00
        0.73 1.897 0.00E+00
        0.74 1.896 0.00E+00
        0.75 1.895 0.00E+00
        0.76 1.895 0.00E+00
        0.77 1.894 0.00E+00
        0.78 1.893 0.00E+00
        0.79 1.893 0.00E+00
        0.8 1.892 0.00E+00
        0.81 1.892 0.00E+00
        0.82 1.891 0.00E+00
        0.83 1.891 0.00E+00
        0.84 1.89 0.00E+00
        0.85 1.89 0.00E+00
        0.86 1.889 0.00E+00
        0.87 1.889 0.00E+00
        0.88 1.889 0.00E+00
        0.89 1.888 0.00E+00
        0.9 1.888 0.00E+00
        0.91 1.888 0.00E+00
        0.92 1.887 0.00E+00
        0.93 1.887 0.00E+00
        0.94 1.887 0.00E+00
        0.95 1.886 0.00E+00
        0.96 1.886 0.00E+00
        0.97 1.886 0.00E+00
        0.98 1.885 0.00E+00
        0.99 1.885 0.00E+00
        1 1.885 0.00E+00
        1.01 1.885 0.00E+00
        1.02 1.884 0.00E+00
        1.03 1.884 0.00E+00
        1.04 1.884 0.00E+00
        1.05 1.884 0.00E+00
        1.06 1.883 0.00E+00
        1.07 1.883 0.00E+00
        1.08 1.883 0.00E+00
        1.09 1.883 0.00E+00
        1.1 1.882 0.00E+00
        1.11 1.882 0.00E+00
        1.12 1.882 0.00E+00
        1.13 1.882 0.00E+00
        1.14 1.882 0.00E+00
        1.15 1.881 0.00E+00
        1.16 1.881 0.00E+00
        1.17 1.881 0.00E+00
        1.18 1.881 0.00E+00
        1.19 1.881 0.00E+00
        1.2 1.881 0.00E+00
        1.21 1.88 0.00E+00
        1.22 1.88 0.00E+00
        1.23 1.88 0.00E+00
        1.24 1.88 0.00E+00
        1.25 1.88 0.00E+00
        1.26 1.88 0.00E+00
        1.27 1.879 0.00E+00
        1.28 1.879 0.00E+00
        1.29 1.879 0.00E+00
        1.3 1.879 0.00E+00
        1.31 1.879 0.00E+00
        1.32 1.879 0.00E+00
        1.33 1.879 0.00E+00
        1.34 1.879 0.00E+00
        1.35 1.878 0.00E+00
        1.36 1.878 0.00E+00
        1.37 1.878 0.00E+00
        1.38 1.878 0.00E+00
        1.39 1.878 0.00E+00
        1.4 1.878 0.00E+00
        1.41 1.878 0.00E+00
        1.42 1.878 0.00E+00
        1.43 1.877 0.00E+00
        1.44 1.877 0.00E+00
        1.45 1.877 0.00E+00
        1.46 1.877 0.00E+00
        1.47 1.877 0.00E+00
        1.48 1.877 0.00E+00
        1.49 1.877 0.00E+00
        1.5 1.877 0.00E+00
        1.51 1.877 0.00E+00
        1.52 1.877 0.00E+00
        1.53 1.876 0.00E+00
        1.54 1.876 0.00E+00
        1.55 1.876 0.00E+00
        1.56 1.876 0.00E+00
        1.57 1.876 0.00E+00
        1.58 1.876 0.00E+00
        1.59 1.876 0.00E+00
        1.6 1.876 0.00E+00
        1.61 1.876 0.00E+00
        1.62 1.876 0.00E+00
        1.63 1.876 0.00E+00
        1.64 1.875 0.00E+00
        1.65 1.875 0.00E+00
        1.66 1.875 0.00E+00
        1.67 1.875 0.00E+00
        1.68 1.875 0.00E+00
        1.69 1.875 0.00E+00
        1.7 1.875 0.00E+00
SPECS:
    film_thickness: 105 nm
    substrate: Si

File: rcwa/nkData/data/other/anti-reflective coatings/SiN/Vogt-2.09.yml
# this file is part of refractiveindex.info database
# refractiveindex.info database is in the public domain
# copyright and related rights waived via CC0 1.0

REFERENCES: "M. R. Vogt. <i>Development of physical models for the simulation of optical properties of solar cell modules</i>, <a href=\"https://www.tib.eu/en/search/id/TIBKAT%3A852464657\">PhD. Thesis (2015)</a>"
COMMENTS: "67 nm thick silicon-nitride (SiN) film on a polished Si wafer. n = 2.09 @ 633 nm. Room temperature."
DATA:
  - type: tabulated nk
    data: |
        0.25 2.459 2.47E-01
        0.26 2.426 2.03E-01
        0.27 2.396 1.69E-01
        0.28 2.369 1.41E-01
        0.29 2.345 1.19E-01
        0.3 2.323 1.00E-01
        0.31 2.303 8.46E-02
        0.32 2.285 7.16E-02
        0.33 2.269 6.06E-02
        0.34 2.254 5.12E-02
        0.35 2.241 4.32E-02
        0.36 2.228 3.63E-02
        0.37 2.217 3.03E-02
        0.38 2.206 2.52E-02
        0.39 2.196 2.08E-02
        0.4 2.187 1.70E-02
        0.41 2.179 1.37E-02
        0.42 2.171 1.09E-02
        0.43 2.163 8.51E-03
        0.44 2.156 6.50E-03
        0.45 2.15 4.81E-03
        0.46 2.144 3.42E-03
        0.47 2.138 2.31E-03
        0.48 2.133 1.43E-03
        0.49 2.128 7.86E-04
        0.5 2.124 3.41E-04
        0.51 2.119 8.47E-05
        0.52 2.115 3.96E-07
        0.53 2.112 0.00E+00
        0.54 2.109 0.00E+00
        0.55 2.106 0.00E+00
        0.56 2.103 0.00E+00
        0.57 2.101 0.00E+00
        0.58 2.099 0.00E+00
        0.59 2.096 0.00E+00
        0.6 2.094 0.00E+00
        0.61 2.092 0.00E+00
        0.62 2.091 0.00E+00
        0.63 2.089 0.00E+00
        0.64 2.087 0.00E+00
        0.65 2.086 0.00E+00
        0.66 2.084 0.00E+00
        0.67 2.083 0.00E+00
        0.68 2.082 0.00E+00
        0.69 2.081 0.00E+00
        0.7 2.079 0.00E+00
        0.71 2.078 0.00E+00
        0.72 2.077 0.00E+00
        0.73 2.076 0.00E+00
        0.74 2.075 0.00E+00
        0.75 2.074 0.00E+00
        0.76 2.074 0.00E+00
        0.77 2.073 0.00E+00
        0.78 2.072 0.00E+00
        0.79 2.071 0.00E+00
        0.8 2.07 0.00E+00
        0.81 2.07 0.00E+00
        0.82 2.069 0.00E+00
        0.83 2.068 0.00E+00
        0.84 2.068 0.00E+00
        0.85 2.067 0.00E+00
        0.86 2.067 0.00E+00
        0.87 2.066 0.00E+00
        0.88 2.066 0.00E+00
        0.89 2.065 0.00E+00
        0.9 2.065 0.00E+00
        0.91 2.064 0.00E+00
        0.92 2.064 0.00E+00
        0.93 2.063 0.00E+00
        0.94 2.063 0.00E+00
        0.95 2.062 0.00E+00
        0.96 2.062 0.00E+00
        0.97 2.062 0.00E+00
        0.98 2.061 0.00E+00
        0.99 2.061 0.00E+00
        1 2.06 0.00E+00
        1.01 2.06 0.00E+00
        1.02 2.06 0.00E+00
        1.03 2.059 0.00E+00
        1.04 2.059 0.00E+00
        1.05 2.059 0.00E+00
        1.06 2.059 0.00E+00
        1.07 2.058 0.00E+00
        1.08 2.058 0.00E+00
        1.09 2.058 0.00E+00
        1.1 2.057 0.00E+00
        1.11 2.057 0.00E+00
        1.12 2.057 0.00E+00
        1.13 2.057 0.00E+00
        1.14 2.056 0.00E+00
        1.15 2.056 0.00E+00
        1.16 2.056 0.00E+00
        1.17 2.056 0.00E+00
        1.18 2.056 0.00E+00
        1.19 2.055 0.00E+00
        1.2 2.055 0.00E+00
        1.21 2.055 0.00E+00
        1.22 2.055 0.00E+00
        1.23 2.055 0.00E+00
        1.24 2.054 0.00E+00
        1.25 2.054 0.00E+00
        1.26 2.054 0.00E+00
        1.27 2.054 0.00E+00
        1.28 2.054 0.00E+00
        1.29 2.054 0.00E+00
        1.3 2.053 0.00E+00
        1.31 2.053 0.00E+00
        1.32 2.053 0.00E+00
        1.33 2.053 0.00E+00
        1.34 2.053 0.00E+00
        1.35 2.053 0.00E+00
        1.36 2.053 0.00E+00
        1.37 2.052 0.00E+00
        1.38 2.052 0.00E+00
        1.39 2.052 0.00E+00
        1.4 2.052 0.00E+00
        1.41 2.052 0.00E+00
        1.42 2.052 0.00E+00
        1.43 2.052 0.00E+00
        1.44 2.052 0.00E+00
        1.45 2.052 0.00E+00
        1.46 2.051 0.00E+00
        1.47 2.051 0.00E+00
        1.48 2.051 0.00E+00
        1.49 2.051 0.00E+00
        1.5 2.051 0.00E+00
        1.51 2.051 0.00E+00
        1.52 2.051 0.00E+00
        1.53 2.051 0.00E+00
        1.54 2.051 0.00E+00
        1.55 2.051 0.00E+00
        1.56 2.05 0.00E+00
        1.57 2.05 0.00E+00
        1.58 2.05 0.00E+00
        1.59 2.05 0.00E+00
        1.6 2.05 0.00E+00
        1.61 2.05 0.00E+00
        1.62 2.05 0.00E+00
        1.63 2.05 0.00E+00
        1.64 2.05 0.00E+00
        1.65 2.05 0.00E+00
        1.66 2.05 0.00E+00
        1.67 2.05 0.00E+00
        1.68 2.05 0.00E+00
        1.69 2.049 0.00E+00
        1.7 2.049 0.00E+00
SPECS:
    film_thickness: 67 nm
    substrate: Si

File: rcwa/nkData/data/other/anti-reflective coatings/SiN/Vogt-2.13.yml
# this file is part of refractiveindex.info database
# refractiveindex.info database is in the public domain
# copyright and related rights waived via CC0 1.0

REFERENCES: "M. R. Vogt. <i>Development of physical models for the simulation of optical properties of solar cell modules</i>, <a href=\"https://www.tib.eu/en/search/id/TIBKAT%3A852464657\">PhD. Thesis (2015)</a>"
COMMENTS: "85 nm thick silicon-nitride (SiN) film on a polished Si wafer. n = 2.13 @ 633 nm. Room temperature."
DATA:
  - type: tabulated nk
    data: |
        0.25 2.515 3.50E-01
        0.26 2.51 3.05E-01
        0.27 2.497 2.62E-01
        0.28 2.479 2.23E-01
        0.29 2.458 1.90E-01
        0.3 2.437 1.62E-01
        0.31 2.416 1.38E-01
        0.32 2.395 1.18E-01
        0.33 2.376 1.01E-01
        0.34 2.358 8.71E-02
        0.35 2.34 7.49E-02
        0.36 2.324 6.44E-02
        0.37 2.31 5.54E-02
        0.38 2.296 4.76E-02
        0.39 2.283 4.09E-02
        0.4 2.271 3.50E-02
        0.41 2.26 2.99E-02
        0.42 2.249 2.55E-02
        0.43 2.239 2.16E-02
        0.44 2.23 1.82E-02
        0.45 2.222 1.52E-02
        0.46 2.214 1.27E-02
        0.47 2.206 1.04E-02
        0.48 2.199 8.45E-03
        0.49 2.193 6.76E-03
        0.5 2.186 5.31E-03
        0.51 2.181 4.08E-03
        0.52 2.175 3.04E-03
        0.53 2.17 2.18E-03
        0.54 2.165 1.48E-03
        0.55 2.16 9.34E-04
        0.56 2.156 5.22E-04
        0.57 2.152 2.35E-04
        0.58 2.148 6.43E-05
        0.59 2.145 1.06E-06
        0.6 2.141 0.00E+00
        0.61 2.138 0.00E+00
        0.62 2.136 0.00E+00
        0.63 2.133 0.00E+00
        0.64 2.131 0.00E+00
        0.65 2.128 0.00E+00
        0.66 2.126 0.00E+00
        0.67 2.124 0.00E+00
        0.68 2.122 0.00E+00
        0.69 2.12 0.00E+00
        0.7 2.118 0.00E+00
        0.71 2.117 0.00E+00
        0.72 2.115 0.00E+00
        0.73 2.114 0.00E+00
        0.74 2.112 0.00E+00
        0.75 2.111 0.00E+00
        0.76 2.109 0.00E+00
        0.77 2.108 0.00E+00
        0.78 2.107 0.00E+00
        0.79 2.106 0.00E+00
        0.8 2.105 0.00E+00
        0.81 2.104 0.00E+00
        0.82 2.103 0.00E+00
        0.83 2.102 0.00E+00
        0.84 2.101 0.00E+00
        0.85 2.1 0.00E+00
        0.86 2.099 0.00E+00
        0.87 2.098 0.00E+00
        0.88 2.097 0.00E+00
        0.89 2.097 0.00E+00
        0.9 2.096 0.00E+00
        0.91 2.095 0.00E+00
        0.92 2.094 0.00E+00
        0.93 2.094 0.00E+00
        0.94 2.093 0.00E+00
        0.95 2.092 0.00E+00
        0.96 2.092 0.00E+00
        0.97 2.091 0.00E+00
        0.98 2.091 0.00E+00
        0.99 2.09 0.00E+00
        1 2.09 0.00E+00
        1.01 2.089 0.00E+00
        1.02 2.089 0.00E+00
        1.03 2.088 0.00E+00
        1.04 2.088 0.00E+00
        1.05 2.087 0.00E+00
        1.06 2.087 0.00E+00
        1.07 2.086 0.00E+00
        1.08 2.086 0.00E+00
        1.09 2.085 0.00E+00
        1.1 2.085 0.00E+00
        1.11 2.085 0.00E+00
        1.12 2.084 0.00E+00
        1.13 2.084 0.00E+00
        1.14 2.084 0.00E+00
        1.15 2.083 0.00E+00
        1.16 2.083 0.00E+00
        1.17 2.083 0.00E+00
        1.18 2.082 0.00E+00
        1.19 2.082 0.00E+00
        1.2 2.082 0.00E+00
        1.21 2.081 0.00E+00
        1.22 2.081 0.00E+00
        1.23 2.081 0.00E+00
        1.24 2.08 0.00E+00
        1.25 2.08 0.00E+00
        1.26 2.08 0.00E+00
        1.27 2.08 0.00E+00
        1.28 2.079 0.00E+00
        1.29 2.079 0.00E+00
        1.3 2.079 0.00E+00
        1.31 2.079 0.00E+00
        1.32 2.079 0.00E+00
        1.33 2.078 0.00E+00
        1.34 2.078 0.00E+00
        1.35 2.078 0.00E+00
        1.36 2.078 0.00E+00
        1.37 2.078 0.00E+00
        1.38 2.077 0.00E+00
        1.39 2.077 0.00E+00
        1.4 2.077 0.00E+00
        1.41 2.077 0.00E+00
        1.42 2.077 0.00E+00
        1.43 2.076 0.00E+00
        1.44 2.076 0.00E+00
        1.45 2.076 0.00E+00
        1.46 2.076 0.00E+00
        1.47 2.076 0.00E+00
        1.48 2.076 0.00E+00
        1.49 2.075 0.00E+00
        1.5 2.075 0.00E+00
        1.51 2.075 0.00E+00
        1.52 2.075 0.00E+00
        1.53 2.075 0.00E+00
        1.54 2.075 0.00E+00
        1.55 2.075 0.00E+00
        1.56 2.074 0.00E+00
        1.57 2.074 0.00E+00
        1.58 2.074 0.00E+00
        1.59 2.074 0.00E+00
        1.6 2.074 0.00E+00
        1.61 2.074 0.00E+00
        1.62 2.074 0.00E+00
        1.63 2.074 0.00E+00
        1.64 2.073 0.00E+00
        1.65 2.073 0.00E+00
        1.66 2.073 0.00E+00
        1.67 2.073 0.00E+00
        1.68 2.073 0.00E+00
        1.69 2.073 0.00E+00
        1.7 2.073 0.00E+00
SPECS:
    film_thickness: 85 nm
    substrate: Si
