Repository: edmundsj/rcwa

Getting Started
================

Hello World Program
----------------------
To run a simple example, run:

```
python -m rcwa.examples.bragg_mirror
```

This should run an example with a 10-layer bragg mirror (also known as a [dielectric mirror](https://en.wikipedia.org/wiki/Dielectric_mirror)), which can have very high reflectance near its design wavelength, and output the reflectance as a function of wavelength.

Features
==========
- Implements 1D Transfer Matrix Method for homogenous layers
- Implements full rectangular 2D RCWA for periodic layers
- Huge material database built-in based on [refractiveindex.info](https://refractiveindex.info/), including metals, plastics, glass, and ceramics
- Arbitrary incident wave polarization (circular, linear, elliptical)
- Arbitrary incident wave angle of incidence
- Exactly solves Maxwell's Equations for arbitrary layer stacks of any thickness
- Compute reflected power, transmitted power, and S-parameters
- Easy to use class-based syntax 
- Large, fast-to-run test suite
- Extremely fast narrowband, rigorously correct simulations well suited for resonant devices

Example Uses
==============
- Compute reflected and transmitted power from a thin film stack
- Determine resonant frequency of a VCSEL
- Determine reflectance of a bragg mirror, on or off-axis
- Find diffraction efficiencies for a 1D or 2D diffraction grating
- Compute reflected power from a metallic mirror

Documentation
================
This  project is documented on [Read The Docs](https://rcwa.readthedocs.io/en/latest/). For additional information, including downloading examples, you can view this project on [github](https://github.com/edmundsj/RCWA). 

Author: Jordan Edmunds, UC Irvine Alumnus, UC Berkeley Ph.D. Student

Date Started: 2020/01/05

File: rcwa/nkData/data/other/perovskite/CH3NH3PbI3/Ball.yml
# this file is part of refractiveindex.info database
# refractiveindex.info database is in the public domain
# copyright and related rights waived via CC0 1.0

REFERENCES: "J. M. Ball, S. D. Stranks, M. T. Hörantner, S. Hüttner, W. Zhang, E. J. W. Crossland, I. Ramirez, M. Riede, M. B. Johnston, R. H. Friend, H. J. Snaith. Optical properties and limiting photocurrent of thin-film perovskite solar cells, <a href=\"https://doi.org/10.1039/C4EE03224A\"><i>Energy Environ. Sci</i> <b>8</b>, 602-609 (2015)</a> - see <i>Supplementary materials</i>"
DATA:
  - type: tabulated nk
    data: |
        0.301 1.48952 0.83040
        0.302 1.48478 0.83450
        0.303 1.48040 0.83925
        0.304 1.47642 0.84455
        0.305 1.47298 0.85049
        0.306 1.46993 0.85698
        0.307 1.46740 0.86393
        0.308 1.46538 0.87129
        0.309 1.46386 0.87895
        0.310 1.46291 0.88704
        0.311 1.46242 0.89544
        0.312 1.46248 0.90408
        0.313 1.46301 0.91286
        0.314 1.46414 0.92189
        0.315 1.46574 0.93109
        0.316 1.46790 0.94040
        0.317 1.47055 0.94973
        0.318 1.47365 0.95914
        0.319 1.47731 0.96861
        0.320 1.48153 0.97807
        0.321 1.48612 0.98744
        0.322 1.49120 0.99677
        0.323 1.49684 1.00611
        0.324 1.50287 1.01522
        0.325 1.50928 1.02417
        0.326 1.51618 1.03313
        0.327 1.52351 1.04186
        0.328 1.53118 1.05039
        0.329 1.53924 1.05858
        0.330 1.54775 1.06670
        0.331 1.55655 1.07460
        0.332 1.56565 1.08215
        0.333 1.57516 1.08945
        0.334 1.58490 1.09645
        0.335 1.59496 1.10312
        0.336 1.60524 1.10952
        0.337 1.61591 1.11566
        0.338 1.62668 1.12135
        0.339 1.63770 1.12679
        0.340 1.64892 1.13183
        0.341 1.66044 1.13654
        0.342 1.67192 1.14088
        0.343 1.68366 1.14485
        0.344 1.69554 1.14847
        0.345 1.70740 1.15164
        0.346 1.71942 1.15449
        0.347 1.73161 1.15691
        0.348 1.74376 1.15902
        0.349 1.75588 1.16072
        0.350 1.76807 1.16202
        0.351 1.78026 1.16302
        0.352 1.79234 1.16357
        0.353 1.80449 1.16380
        0.354 1.81648 1.16367
        0.355 1.82842 1.16315
        0.356 1.84036 1.16229
        0.357 1.85212 1.16104
        0.358 1.86370 1.15955
        0.359 1.87528 1.15769
        0.360 1.88667 1.15554
        0.361 1.89776 1.15310
        0.362 1.90882 1.15033
        0.363 1.91961 1.14730
        0.364 1.93021 1.14398
        0.365 1.94071 1.14044
        0.366 1.95087 1.13655
        0.367 1.96075 1.13258
        0.368 1.97056 1.12830
        0.369 1.98005 1.12386
        0.370 1.98930 1.11922
        0.371 1.99829 1.11440
        0.372 2.00703 1.10943
        0.373 2.01558 1.10430
        0.374 2.02382 1.09895
        0.375 2.03175 1.09362
        0.376 2.03947 1.08809
        0.377 2.04697 1.08248
        0.378 2.05418 1.07684
        0.379 2.06104 1.07111
        0.380 2.06777 1.06527
        0.381 2.07414 1.05946
        0.382 2.08034 1.05353
        0.383 2.08625 1.04765
        0.384 2.09190 1.04174
        0.385 2.09732 1.03577
        0.386 2.10248 1.02988
        0.387 2.10742 1.02398
        0.388 2.11210 1.01810
        0.389 2.11655 1.01230
        0.390 2.12085 1.00649
        0.391 2.12493 1.00072
        0.392 2.12875 0.99505
        0.393 2.13241 0.98940
        0.394 2.13588 0.98384
        0.395 2.13910 0.97839
        0.396 2.14220 0.97297
        0.397 2.14513 0.96769
        0.398 2.14791 0.96246
        0.399 2.15047 0.95732
        0.400 2.15290 0.95231
        0.401 2.15521 0.94740
        0.402 2.15742 0.94258
        0.403 2.15935 0.93793
        0.404 2.16126 0.93333
        0.405 2.16308 0.92888
        0.406 2.16473 0.92454
        0.407 2.16630 0.92029
        0.408 2.16776 0.91620
        0.409 2.16916 0.91224
        0.410 2.17043 0.90836
        0.411 2.17164 0.90465
        0.412 2.17274 0.90104
        0.413 2.17384 0.89755
        0.414 2.17487 0.89421
        0.415 2.17584 0.89098
        0.416 2.17672 0.88786
        0.417 2.17764 0.88491
        0.418 2.17842 0.88205
        0.419 2.17926 0.87933
        0.420 2.18003 0.87671
        0.421 2.18077 0.87421
        0.422 2.18159 0.87184
        0.423 2.18231 0.86959
        0.424 2.18305 0.86744
        0.425 2.18377 0.86542
        0.426 2.18450 0.86349
        0.427 2.18523 0.86169
        0.428 2.18596 0.86000
        0.429 2.18677 0.85839
        0.430 2.18753 0.85688
        0.431 2.18837 0.85550
        0.432 2.18922 0.85419
        0.433 2.19014 0.85299
        0.434 2.19102 0.85186
        0.435 2.19200 0.85082
        0.436 2.19306 0.84988
        0.437 2.19408 0.84901
        0.438 2.19518 0.84821
        0.439 2.19636 0.84749
        0.440 2.19758 0.84684
        0.441 2.19884 0.84626
        0.442 2.20018 0.84574
        0.443 2.20160 0.84526
        0.444 2.20306 0.84486
        0.445 2.20464 0.84450
        0.446 2.20622 0.84419
        0.447 2.20787 0.84391
        0.448 2.20957 0.84369
        0.449 2.21140 0.84349
        0.450 2.21335 0.84333
        0.451 2.21529 0.84319
        0.452 2.21731 0.84307
        0.453 2.21938 0.84298
        0.454 2.22159 0.84290
        0.455 2.22389 0.84283
        0.456 2.22620 0.84276
        0.457 2.22859 0.84270
        0.458 2.23113 0.84264
        0.459 2.23372 0.84257
        0.460 2.23639 0.84250
        0.461 2.23906 0.84240
        0.462 2.24183 0.84230
        0.463 2.24475 0.84217
        0.464 2.24765 0.84202
        0.465 2.25063 0.84184
        0.466 2.25376 0.84163
        0.467 2.25690 0.84139
        0.468 2.26007 0.84111
        0.469 2.26333 0.84078
        0.470 2.26666 0.84042
        0.471 2.27002 0.84001
        0.472 2.27345 0.83954
        0.473 2.27697 0.83903
        0.474 2.28049 0.83847
        0.475 2.28410 0.83784
        0.476 2.28775 0.83716
        0.477 2.29141 0.83641
        0.478 2.29507 0.83560
        0.479 2.29885 0.83472
        0.480 2.30263 0.83378
        0.481 2.30638 0.83278
        0.482 2.31028 0.83169
        0.483 2.31414 0.83054
        0.484 2.31796 0.82933
        0.485 2.32194 0.82803
        0.486 2.32585 0.82666
        0.487 2.32975 0.82521
        0.488 2.33369 0.82370
        0.489 2.33762 0.82210
        0.490 2.34152 0.82043
        0.491 2.34552 0.81869
        0.492 2.34941 0.81687
        0.493 2.35335 0.81499
        0.494 2.35729 0.81302
        0.495 2.36120 0.81097
        0.496 2.36509 0.80886
        0.497 2.36891 0.80668
        0.498 2.37276 0.80442
        0.499 2.37657 0.80209
        0.500 2.38035 0.79969
        0.501 2.38410 0.79724
        0.502 2.38782 0.79470
        0.503 2.39156 0.79210
        0.504 2.39524 0.78944
        0.505 2.39879 0.78672
        0.506 2.40237 0.78395
        0.507 2.40591 0.78110
        0.508 2.40945 0.77820
        0.509 2.41287 0.77525
        0.510 2.41625 0.77225
        0.511 2.41952 0.76920
        0.512 2.42281 0.76610
        0.513 2.42610 0.76294
        0.514 2.42928 0.75973
        0.515 2.43239 0.75649
        0.516 2.43542 0.75323
        0.517 2.43847 0.74991
        0.518 2.44142 0.74654
        0.519 2.44432 0.74315
        0.520 2.44712 0.73971
        0.521 2.44991 0.73628
        0.522 2.45261 0.73280
        0.523 2.45528 0.72928
        0.524 2.45784 0.72574
        0.525 2.46040 0.72218
        0.526 2.46289 0.71859
        0.527 2.46522 0.71499
        0.528 2.46762 0.71141
        0.529 2.46989 0.70778
        0.530 2.47209 0.70413
        0.531 2.47428 0.70048
        0.532 2.47637 0.69681
        0.533 2.47841 0.69314
        0.534 2.48036 0.68946
        0.535 2.48223 0.68578
        0.536 2.48414 0.68213
        0.537 2.48587 0.67844
        0.538 2.48766 0.67475
        0.539 2.48931 0.67107
        0.540 2.49089 0.66739
        0.541 2.49248 0.66372
        0.542 2.49404 0.66005
        0.543 2.49545 0.65639
        0.544 2.49686 0.65273
        0.545 2.49823 0.64909
        0.546 2.49946 0.64546
        0.547 2.50067 0.64185
        0.548 2.50189 0.63827
        0.549 2.50302 0.63468
        0.550 2.50412 0.63111
        0.551 2.50520 0.62755
        0.552 2.50617 0.62401
        0.553 2.50708 0.62048
        0.554 2.50802 0.61697
        0.555 2.50887 0.61348
        0.556 2.50964 0.61002
        0.557 2.51044 0.60657
        0.558 2.51117 0.60315
        0.559 2.51180 0.59975
        0.560 2.51251 0.59637
        0.561 2.51308 0.59302
        0.562 2.51363 0.58968
        0.563 2.51415 0.58637
        0.564 2.51464 0.58309
        0.565 2.51510 0.57983
        0.566 2.51551 0.57660
        0.567 2.51593 0.57339
        0.568 2.51629 0.57020
        0.569 2.51656 0.56706
        0.570 2.51688 0.56392
        0.571 2.51713 0.56083
        0.572 2.51737 0.55775
        0.573 2.51751 0.55470
        0.574 2.51773 0.55168
        0.575 2.51785 0.54869
        0.576 2.51797 0.54572
        0.577 2.51810 0.54279
        0.578 2.51812 0.53987
        0.579 2.51820 0.53696
        0.580 2.51820 0.53411
        0.581 2.51820 0.53129
        0.582 2.51820 0.52849
        0.583 2.51817 0.52572
        0.584 2.51810 0.52298
        0.585 2.51803 0.52026
        0.586 2.51791 0.51757
        0.587 2.51778 0.51492
        0.588 2.51766 0.51229
        0.589 2.51748 0.50968
        0.590 2.51732 0.50709
        0.591 2.51710 0.50454
        0.592 2.51695 0.50202
        0.593 2.51670 0.49953
        0.594 2.51646 0.49707
        0.595 2.51621 0.49463
        0.596 2.51597 0.49222
        0.597 2.51569 0.48982
        0.598 2.51538 0.48746
        0.599 2.51514 0.48513
        0.600 2.51479 0.48282
        0.601 2.51452 0.48055
        0.602 2.51416 0.47828
        0.603 2.51379 0.47604
        0.604 2.51351 0.47384
        0.605 2.51316 0.47167
        0.606 2.51279 0.46953
        0.607 2.51242 0.46739
        0.608 2.51205 0.46528
        0.609 2.51159 0.46321
        0.610 2.51122 0.46116
        0.611 2.51086 0.45914
        0.612 2.51042 0.45712
        0.613 2.51002 0.45515
        0.614 2.50964 0.45320
        0.615 2.50919 0.45126
        0.616 2.50876 0.44935
        0.617 2.50835 0.44747
        0.618 2.50789 0.44561
        0.619 2.50749 0.44376
        0.620 2.50705 0.44195
        0.621 2.50662 0.44017
        0.622 2.50622 0.43840
        0.623 2.50574 0.43664
        0.624 2.50529 0.43492
        0.625 2.50486 0.43322
        0.626 2.50437 0.43153
        0.627 2.50398 0.42986
        0.628 2.50349 0.42823
        0.629 2.50305 0.42661
        0.630 2.50261 0.42501
        0.631 2.50212 0.42344
        0.632 2.50173 0.42187
        0.633 2.50124 0.42035
        0.634 2.50081 0.41883
        0.635 2.50036 0.41733
        0.636 2.49998 0.41587
        0.637 2.49948 0.41440
        0.638 2.49905 0.41297
        0.639 2.49860 0.41155
        0.640 2.49821 0.41015
        0.641 2.49774 0.40878
        0.642 2.49733 0.40741
        0.643 2.49691 0.40608
        0.644 2.49645 0.40476
        0.645 2.49607 0.40346
        0.646 2.49561 0.40217
        0.647 2.49519 0.40090
        0.648 2.49477 0.39966
        0.649 2.49440 0.39842
        0.650 2.49402 0.39721
        0.651 2.49357 0.39601
        0.652 2.49320 0.39484
        0.653 2.49283 0.39368
        0.654 2.49247 0.39254
        0.655 2.49210 0.39141
        0.656 2.49173 0.39031
        0.657 2.49136 0.38921
        0.658 2.49100 0.38813
        0.659 2.49063 0.38707
        0.660 2.49026 0.38603
        0.661 2.48996 0.38500
        0.662 2.48963 0.38399
        0.663 2.48927 0.38299
        0.664 2.48899 0.38202
        0.665 2.48868 0.38105
        0.666 2.48835 0.38010
        0.667 2.48809 0.37917
        0.668 2.48782 0.37825
        0.669 2.48750 0.37736
        0.670 2.48725 0.37647
        0.671 2.48701 0.37560
        0.672 2.48676 0.37474
        0.673 2.48652 0.37390
        0.674 2.48627 0.37308
        0.675 2.48611 0.37227
        0.676 2.48588 0.37147
        0.677 2.48567 0.37069
        0.678 2.48549 0.36992
        0.679 2.48532 0.36917
        0.680 2.48520 0.36841
        0.681 2.48498 0.36769
        0.682 2.48485 0.36698
        0.683 2.48473 0.36628
        0.684 2.48461 0.36560
        0.685 2.48459 0.36493
        0.686 2.48446 0.36427
        0.687 2.48440 0.36363
        0.688 2.48432 0.36300
        0.689 2.48430 0.36238
        0.690 2.48430 0.36177
        0.691 2.48430 0.36118
        0.692 2.48430 0.36060
        0.693 2.48430 0.36003
        0.694 2.48432 0.35948
        0.695 2.48444 0.35894
        0.696 2.48450 0.35840
        0.697 2.48459 0.35789
        0.698 2.48471 0.35738
        0.699 2.48483 0.35689
        0.700 2.48502 0.35640
        0.701 2.48518 0.35593
        0.702 2.48541 0.35547
        0.703 2.48565 0.35501
        0.704 2.48590 0.35457
        0.705 2.48615 0.35415
        0.706 2.48649 0.35372
        0.707 2.48676 0.35331
        0.708 2.48713 0.35291
        0.709 2.48750 0.35251
        0.710 2.48786 0.35212
        0.711 2.48834 0.35175
        0.712 2.48884 0.35137
        0.713 2.48933 0.35100
        0.714 2.48982 0.35064
        0.715 2.49042 0.35028
        0.716 2.49103 0.34993
        0.717 2.49165 0.34958
        0.718 2.49234 0.34924
        0.719 2.49308 0.34889
        0.720 2.49381 0.34855
        0.721 2.49459 0.34820
        0.722 2.49546 0.34785
        0.723 2.49632 0.34750
        0.724 2.49720 0.34714
        0.725 2.49818 0.34678
        0.726 2.49922 0.34641
        0.727 2.50033 0.34603
        0.728 2.50145 0.34563
        0.729 2.50265 0.34521
        0.730 2.50386 0.34479
        0.731 2.50514 0.34435
        0.732 2.50657 0.34387
        0.733 2.50795 0.34337
        0.734 2.50943 0.34284
        0.735 2.51098 0.34228
        0.736 2.51257 0.34168
        0.737 2.51429 0.34104
        0.738 2.51602 0.34034
        0.739 2.51781 0.33959
        0.740 2.51974 0.33879
        0.741 2.52172 0.33791
        0.742 2.52372 0.33696
        0.743 2.52582 0.33594
        0.744 2.52800 0.33482
        0.745 2.53022 0.33363
        0.746 2.53257 0.33230
        0.747 2.53491 0.33088
        0.748 2.53733 0.32933
        0.749 2.53980 0.32766
        0.750 2.54239 0.32583
        0.751 2.54498 0.32385
        0.752 2.54757 0.32172
        0.753 2.55017 0.31941
        0.754 2.55286 0.31692
        0.755 2.55549 0.31423
        0.756 2.55814 0.31134
        0.757 2.56074 0.30825
        0.758 2.56332 0.30494
        0.759 2.56579 0.30139
        0.760 2.56821 0.29763
        0.761 2.57048 0.29365
        0.762 2.57260 0.28946
        0.763 2.57455 0.28502
        0.764 2.57637 0.28036
        0.765 2.57796 0.27551
        0.766 2.57925 0.27051
        0.767 2.58033 0.26534
        0.768 2.58107 0.26002
        0.769 2.58150 0.25461
        0.770 2.58169 0.24913
        0.771 2.58145 0.24355
        0.772 2.58088 0.23801
        0.773 2.57996 0.23251
        0.774 2.57868 0.22707
        0.775 2.57709 0.22173
        0.776 2.57515 0.21651
        0.777 2.57294 0.21150
        0.778 2.57044 0.20670
        0.779 2.56764 0.20212
        0.780 2.56462 0.19778
        0.781 2.56148 0.19376
        0.782 2.55813 0.19001
        0.783 2.55467 0.18654
        0.784 2.55106 0.18338
        0.785 2.54743 0.18055
        0.786 2.54380 0.17800
        0.787 2.54009 0.17572
        0.788 2.53650 0.17376
        0.789 2.53290 0.17206
        0.790 2.52937 0.17062
        0.791 2.52600 0.16941
        0.792 2.52277 0.16844
        0.793 2.51961 0.16767
        0.794 2.51671 0.16709
        0.795 2.51402 0.16667
        0.796 2.51154 0.16629
        0.797 2.50932 0.16592
        0.798 2.50713 0.16553
        0.799 2.50512 0.16515
        0.800 2.50313 0.16476
        0.801 2.50130 0.16437
        0.802 2.49951 0.16397
        0.803 2.49780 0.16358
        0.804 2.49608 0.16318
        0.805 2.49450 0.16278
        0.806 2.49297 0.16238
        0.807 2.49143 0.16198
        0.808 2.49003 0.16158
        0.809 2.48857 0.16118
        0.810 2.48720 0.16078
        0.811 2.48584 0.16038
        0.812 2.48447 0.15998
        0.813 2.48323 0.15958
        0.814 2.48198 0.15919
        0.815 2.48074 0.15879
        0.816 2.47950 0.15839
        0.817 2.47837 0.15799
        0.818 2.47721 0.15760
        0.819 2.47603 0.15721
        0.820 2.47491 0.15682
        0.821 2.47390 0.15643
        0.822 2.47278 0.15604
        0.823 2.47172 0.15564
        0.824 2.47072 0.15526
        0.825 2.46963 0.15487
        0.826 2.46863 0.15449
        0.827 2.46770 0.15410
        0.828 2.46675 0.15373
        0.829 2.46576 0.15334
        0.830 2.46485 0.15296
        0.831 2.46392 0.15259
        0.832 2.46297 0.15221
        0.833 2.46207 0.15183
        0.834 2.46120 0.15145
        0.835 2.46033 0.15108
        0.836 2.45946 0.15072
        0.837 2.45859 0.15035
        0.838 2.45774 0.14998
        0.839 2.45695 0.14961
        0.840 2.45608 0.14925
        0.841 2.45530 0.14888
        0.842 2.45446 0.14852
        0.843 2.45371 0.14816
        0.844 2.45289 0.14781
        0.845 2.45212 0.14745
        0.846 2.45137 0.14709
        0.847 2.45062 0.14674
        0.848 2.44987 0.14638
        0.849 2.44912 0.14603
        0.850 2.44837 0.14568
        0.851 2.44768 0.14534
        0.852 2.44698 0.14499
        0.853 2.44623 0.14464
        0.854 2.44558 0.14430
        0.855 2.44484 0.14396
        0.856 2.44416 0.14362
        0.857 2.44344 0.14328
        0.858 2.44281 0.14294
        0.859 2.44214 0.14261
        0.860 2.44146 0.14228
        0.861 2.44084 0.14194
        0.862 2.44011 0.14161
        0.863 2.43949 0.14128
        0.864 2.43886 0.14095
        0.865 2.43824 0.14062
        0.866 2.43762 0.14030
        0.867 2.43699 0.13997
        0.868 2.43637 0.13965
        0.869 2.43574 0.13933
        0.870 2.43513 0.13901
        0.871 2.43459 0.13869
        0.872 2.43397 0.13837
        0.873 2.43334 0.13806
        0.874 2.43282 0.13775
        0.875 2.43219 0.13744
        0.876 2.43164 0.13712
        0.877 2.43104 0.13681
        0.878 2.43052 0.13650
        0.879 2.42989 0.13620
        0.880 2.42933 0.13589
        0.881 2.42883 0.13559
        0.882 2.42823 0.13528
        0.883 2.42769 0.13498
        0.884 2.42713 0.13468
        0.885 2.42664 0.13438
        0.886 2.42612 0.13409
        0.887 2.42554 0.13379
        0.888 2.42503 0.13350
        0.889 2.42454 0.13320
        0.890 2.42401 0.13291
        0.891 2.42343 0.13262
        0.892 2.42293 0.13232
        0.893 2.42243 0.13204
        0.894 2.42193 0.13175
        0.895 2.42143 0.13147
        0.896 2.42093 0.13118
        0.897 2.42042 0.13089
        0.898 2.41993 0.13062
        0.899 2.41942 0.13033

File: rcwa/nkData/data/other/perovskite/CH3NH3PbI3/Leguy-hydrated.yml
# this file is part of refractiveindex.info database
# refractiveindex.info database is in the public domain
# copyright and related rights waived via CC0 1.0

REFERENCES: "A. M. A. Leguy, Y. Hu, M. Campoy-Quiles, M. I. Alonso, O. J. Weber, P. Azarhoosh, M. van Schilfgaarde, M. T. Weller, T Bein, J. Nelson, P. Docampo, and P. R. F. Barnes. Reversible hydration of CH<sub>3</sub>NH<sub>3</sub>PbI<sub>3</sub> in films, single crystals, and solar cells, <a href=\"https://doi.org/10.1021/acs.chemmater.5b00660\"><i>Chem. Matter.</i> <b>27</b>, 3397-3407 (2015)</a>"
COMMENTS: "Hydrated single crystal CH<sub>3</sub>NH<sub>3</sub>PbI<sub>3</sub>.H<sub>2</sub>O; orientation unknown, hydrate phase grown on single crystal; room temperature; critical point model used for fit, 249 nm - 427 nm - fit not reliable for sub-bandgap region - see reference"
DATA:
  - type: tabulated nk
    data: |
        0.2070 2.2205 1.1192
        0.2080 2.2186 1.1164
        0.2090 2.2168 1.1136
        0.2100 2.2149 1.1110
        0.2110 2.2131 1.1084
        0.2120 2.2111 1.1058
        0.2130 2.2092 1.1033
        0.2140 2.2072 1.1009
        0.2150 2.2052 1.0986
        0.2160 2.2031 1.0963
        0.2170 2.2010 1.0940
        0.2180 2.1988 1.0919
        0.2190 2.1966 1.0897
        0.2200 2.1943 1.0877
        0.2210 2.1919 1.0857
        0.2220 2.1895 1.0837
        0.2230 2.1869 1.0819
        0.2240 2.1843 1.0801
        0.2250 2.1816 1.0783
        0.2260 2.1787 1.0766
        0.2270 2.1757 1.0750
        0.2280 2.1726 1.0734
        0.2290 2.1693 1.0719
        0.2300 2.1658 1.0705
        0.2310 2.1622 1.0692
        0.2320 2.1583 1.0679
        0.2330 2.1542 1.0668
        0.2340 2.1498 1.0657
        0.2350 2.1451 1.0648
        0.2360 2.1400 1.0640
        0.2370 2.1346 1.0634
        0.2380 2.1288 1.0630
        0.2390 2.1224 1.0628
        0.2400 2.1156 1.0629
        0.2410 2.1081 1.0633
        0.2420 2.1000 1.0641
        0.2430 2.0911 1.0654
        0.2440 2.0814 1.0673
        0.2450 2.0708 1.0699
        0.2460 2.0592 1.0733
        0.2470 2.0464 1.0780
        0.2480 2.0325 1.0840
        0.2490 2.0173 1.0917
        0.2500 2.0007 1.1017
        0.2510 1.9830 1.1143
        0.2520 1.9641 1.1304
        0.2530 1.9444 1.1506
        0.2540 1.9244 1.1759
        0.2550 1.9053 1.2071
        0.2560 1.8883 1.2451
        0.2570 1.8754 1.2903
        0.2580 1.8692 1.3427
        0.2590 1.8729 1.4014
        0.2600 1.8889 1.4635
        0.2610 1.9187 1.5253
        0.2620 1.9625 1.5824
        0.2630 2.0186 1.6305
        0.2640 2.0836 1.6660
        0.2650 2.1529 1.6867
        0.2660 2.2218 1.6938
        0.2670 2.2869 1.6893
        0.2680 2.3458 1.6754
        0.2690 2.3972 1.6549
        0.2700 2.4415 1.6307
        0.2710 2.4794 1.6046
        0.2720 2.5113 1.5779
        0.2730 2.5384 1.5516
        0.2740 2.5619 1.5262
        0.2750 2.5822 1.5018
        0.2760 2.6001 1.4787
        0.2770 2.6163 1.4566
        0.2780 2.6310 1.4357
        0.2790 2.6447 1.4155
        0.2800 2.6575 1.3961
        0.2810 2.6696 1.3772
        0.2820 2.6812 1.3587
        0.2830 2.6922 1.3404
        0.2840 2.7029 1.3222
        0.2850 2.7129 1.3039
        0.2860 2.7225 1.2855
        0.2870 2.7314 1.2668
        0.2880 2.7395 1.2478
        0.2890 2.7468 1.2286
        0.2900 2.7531 1.2091
        0.2910 2.7582 1.1894
        0.2920 2.7622 1.1697
        0.2930 2.7646 1.1500
        0.2940 2.7658 1.1306
        0.2950 2.7654 1.1116
        0.2960 2.7636 1.0934
        0.2970 2.7604 1.0761
        0.2980 2.7559 1.0600
        0.2990 2.7504 1.0453
        0.3000 2.7440 1.0323
        0.3010 2.7371 1.0209
        0.3020 2.7298 1.0112
        0.3030 2.7226 1.0035
        0.3040 2.7156 0.9974
        0.3050 2.7092 0.9930
        0.3060 2.7036 0.9902
        0.3070 2.6991 0.9887
        0.3080 2.6957 0.9883
        0.3090 2.6937 0.9889
        0.3100 2.6931 0.9902
        0.3110 2.6939 0.9919
        0.3120 2.6964 0.9939
        0.3130 2.7003 0.9959
        0.3140 2.7056 0.9978
        0.3150 2.7122 0.9993
        0.3160 2.7203 1.0002
        0.3170 2.7297 1.0005
        0.3180 2.7401 1.0001
        0.3190 2.7515 0.9987
        0.3200 2.7640 0.9962
        0.3210 2.7772 0.9925
        0.3220 2.7911 0.9877
        0.3230 2.8055 0.9815
        0.3240 2.8204 0.9740
        0.3250 2.8356 0.9650
        0.3260 2.8508 0.9545
        0.3270 2.8661 0.9425
        0.3280 2.8811 0.9290
        0.3290 2.8959 0.9140
        0.3300 2.9101 0.8976
        0.3310 2.9237 0.8796
        0.3320 2.9364 0.8602
        0.3330 2.9482 0.8394
        0.3340 2.9588 0.8174
        0.3350 2.9682 0.7942
        0.3360 2.9763 0.7700
        0.3370 2.9828 0.7449
        0.3380 2.9878 0.7190
        0.3390 2.9911 0.6925
        0.3400 2.9927 0.6655
        0.3410 2.9925 0.6383
        0.3420 2.9904 0.6109
        0.3430 2.9866 0.5836
        0.3440 2.9810 0.5566
        0.3450 2.9737 0.5299
        0.3460 2.9647 0.5038
        0.3470 2.9540 0.4783
        0.3480 2.9419 0.4536
        0.3490 2.9283 0.4299
        0.3500 2.9134 0.4072
        0.3510 2.8972 0.3855
        0.3520 2.8799 0.3651
        0.3530 2.8616 0.3458
        0.3540 2.8423 0.3279
        0.3550 2.8222 0.3112
        0.3560 2.8014 0.2959
        0.3570 2.7799 0.2820
        0.3580 2.7579 0.2694
        0.3590 2.7354 0.2581
        0.3600 2.7126 0.2482
        0.3610 2.6894 0.2397
        0.3620 2.6659 0.2325
        0.3630 2.6422 0.2267
        0.3640 2.6183 0.2221
        0.3650 2.5943 0.2190
        0.3660 2.5702 0.2173
        0.3670 2.5460 0.2169
        0.3680 2.5218 0.2180
        0.3690 2.4975 0.2204
        0.3700 2.4733 0.2243
        0.3710 2.4491 0.2296
        0.3720 2.4249 0.2365
        0.3730 2.4008 0.2450
        0.3740 2.3768 0.2552
        0.3750 2.3529 0.2672
        0.3760 2.3293 0.2812
        0.3770 2.3060 0.2976
        0.3780 2.2830 0.3163
        0.3790 2.2607 0.3375
        0.3800 2.2390 0.3614
        0.3810 2.2183 0.3883
        0.3820 2.1989 0.4185
        0.3830 2.1811 0.4522
        0.3840 2.1661 0.4906
        0.3850 2.1542 0.5332
        0.3860 2.1463 0.5800
        0.3870 2.1435 0.6312
        0.3880 2.1468 0.6865
        0.3890 2.1578 0.7457
        0.3900 2.1805 0.8082
        0.3910 2.2146 0.8717
        0.3920 2.2614 0.9339
        0.3930 2.3216 0.9924
        0.3940 2.3959 1.0444
        0.3950 2.4874 1.0814
        0.3960 2.5898 1.1006
        0.3970 2.6983 1.0995
        0.3980 2.8081 1.0765
        0.3990 2.9135 1.0295
        0.4000 3.0013 0.9560
        0.4010 3.0704 0.8697
        0.4020 3.1198 0.7758
        0.4030 3.1493 0.6790
        0.4040 3.1557 0.5867
        0.4050 3.1478 0.5029
        0.4060 3.1303 0.4275
        0.4070 3.1053 0.3608
        0.4080 3.0746 0.3055
        0.4090 3.0417 0.2589
        0.4100 3.0079 0.2189
        0.4110 2.9739 0.1846
        0.4120 2.9407 0.1574
        0.4130 2.9087 0.1344
        0.4140 2.8778 0.1147
        0.4150 2.8482 0.0981
        0.4160 2.8206 0.0851
        0.4170 2.7942 0.0738
        0.4180 2.7689 0.0641
        0.4190 2.7453 0.0565
        0.4200 2.7230 0.0501
        0.4210 2.7016 0.0447
        0.4220 2.6814 0.0403
        0.4230 2.6625 0.0368
        0.4240 2.6443 0.0340
        0.4250 2.6269 0.0316
        0.4260 2.6107 0.0300
        0.4270 2.5951 0.0287

File: rcwa/nkData/data/other/perovskite/CH3NH3PbI3/Leguy.yml
# this file is part of refractiveindex.info database
# refractiveindex.info database is in the public domain
# copyright and related rights waived via CC0 1.0

REFERENCES: "A. M. A. Leguy, Y. Hu, M. Campoy-Quiles, M. I. Alonso, O. J. Weber, P. Azarhoosh, M. van Schilfgaarde, M. T. Weller, T Bein, J. Nelson, P. Docampo, and P. R. F. Barnes. Reversible hydration of CH<sub>3</sub>NH<sub>3</sub>PbI<sub>3</sub> in films, single crystals, and solar cells, <a href=\"https://doi.org/10.1021/acs.chemmater.5b00660\"><i>Chem. Matter.</i> <b>27</b>, 3397-3407 (2015)</a>"
COMMENTS: "Single crystal CH<sub>3</sub>NH<sub>3</sub>PbI<sub>3</sub>; orientation unknown; room temperature; critical point model used for fit, 249 nm - 789 nm - fit not reliable for sub-bandgap region - see reference"
DATA:
  - type: tabulated nk
    data: |
        0.2490 1.8201 0.8158
        0.2500 1.8230 0.8169
        0.2510 1.8258 0.8179
        0.2520 1.8284 0.8188
        0.2530 1.8309 0.8196
        0.2540 1.8333 0.8204
        0.2550 1.8356 0.8211
        0.2560 1.8377 0.8218
        0.2570 1.8398 0.8224
        0.2580 1.8417 0.8230
        0.2590 1.8434 0.8236
        0.2600 1.8450 0.8241
        0.2610 1.8465 0.8246
        0.2620 1.8477 0.8251
        0.2630 1.8489 0.8255
        0.2640 1.8497 0.8260
        0.2650 1.8506 0.8264
        0.2660 1.8512 0.8269
        0.2670 1.8516 0.8273
        0.2680 1.8518 0.8278
        0.2690 1.8519 0.8284
        0.2700 1.8517 0.8289
        0.2710 1.8514 0.8296
        0.2720 1.8508 0.8302
        0.2730 1.8500 0.8310
        0.2740 1.8491 0.8319
        0.2750 1.8479 0.8328
        0.2760 1.8465 0.8339
        0.2770 1.8449 0.8351
        0.2780 1.8430 0.8365
        0.2790 1.8409 0.8380
        0.2800 1.8386 0.8396
        0.2810 1.8361 0.8415
        0.2820 1.8333 0.8436
        0.2830 1.8304 0.8459
        0.2840 1.8272 0.8484
        0.2850 1.8238 0.8513
        0.2860 1.8203 0.8544
        0.2870 1.8164 0.8578
        0.2880 1.8124 0.8615
        0.2890 1.8082 0.8656
        0.2900 1.8039 0.8701
        0.2910 1.7993 0.8750
        0.2920 1.7947 0.8803
        0.2930 1.7899 0.8860
        0.2940 1.7850 0.8923
        0.2950 1.7801 0.8990
        0.2960 1.7750 0.9062
        0.2970 1.7699 0.9140
        0.2980 1.7648 0.9223
        0.2990 1.7598 0.9312
        0.3000 1.7548 0.9407
        0.3010 1.7499 0.9508
        0.3020 1.7452 0.9616
        0.3030 1.7406 0.9730
        0.3040 1.7362 0.9850
        0.3050 1.7322 0.9977
        0.3060 1.7285 1.0110
        0.3070 1.7252 1.0250
        0.3080 1.7222 1.0396
        0.3090 1.7198 1.0549
        0.3100 1.7179 1.0708
        0.3110 1.7167 1.0873
        0.3120 1.7160 1.1044
        0.3130 1.7161 1.1220
        0.3140 1.7168 1.1401
        0.3150 1.7184 1.1585
        0.3160 1.7207 1.1775
        0.3170 1.7240 1.1968
        0.3180 1.7282 1.2165
        0.3190 1.7333 1.2364
        0.3200 1.7394 1.2566
        0.3210 1.7464 1.2768
        0.3220 1.7545 1.2972
        0.3230 1.7635 1.3174
        0.3240 1.7736 1.3377
        0.3250 1.7847 1.3579
        0.3260 1.7969 1.3779
        0.3270 1.8100 1.3977
        0.3280 1.8242 1.4172
        0.3290 1.8393 1.4363
        0.3300 1.8554 1.4550
        0.3310 1.8724 1.4732
        0.3320 1.8901 1.4908
        0.3330 1.9090 1.5080
        0.3340 1.9286 1.5244
        0.3350 1.9491 1.5403
        0.3360 1.9703 1.5555
        0.3370 1.9922 1.5699
        0.3380 2.0149 1.5835
        0.3390 2.0382 1.5963
        0.3400 2.0620 1.6082
        0.3410 2.0863 1.6193
        0.3420 2.1112 1.6295
        0.3430 2.1366 1.6388
        0.3440 2.1624 1.6472
        0.3450 2.1886 1.6546
        0.3460 2.2150 1.6610
        0.3470 2.2419 1.6666
        0.3480 2.2688 1.6711
        0.3490 2.2960 1.6746
        0.3500 2.3230 1.6772
        0.3510 2.3505 1.6788
        0.3520 2.3779 1.6794
        0.3530 2.4053 1.6790
        0.3540 2.4327 1.6777
        0.3550 2.4600 1.6754
        0.3560 2.4872 1.6721
        0.3570 2.5142 1.6679
        0.3580 2.5411 1.6628
        0.3590 2.5676 1.6568
        0.3600 2.5936 1.6499
        0.3610 2.6196 1.6422
        0.3620 2.6451 1.6334
        0.3630 2.6703 1.6239
        0.3640 2.6952 1.6136
        0.3650 2.7195 1.6025
        0.3660 2.7433 1.5906
        0.3670 2.7667 1.5779
        0.3680 2.7895 1.5645
        0.3690 2.8117 1.5504
        0.3700 2.8334 1.5356
        0.3710 2.8542 1.5204
        0.3720 2.8745 1.5043
        0.3730 2.8942 1.4878
        0.3740 2.9132 1.4706
        0.3750 2.9316 1.4528
        0.3760 2.9491 1.4346
        0.3770 2.9659 1.4160
        0.3780 2.9820 1.3969
        0.3790 2.9973 1.3774
        0.3800 3.0118 1.3576
        0.3810 3.0255 1.3374
        0.3820 3.0384 1.3170
        0.3830 3.0503 1.2965
        0.3840 3.0617 1.2756
        0.3850 3.0721 1.2545
        0.3860 3.0817 1.2333
        0.3870 3.0905 1.2119
        0.3880 3.0984 1.1906
        0.3890 3.1055 1.1691
        0.3900 3.1118 1.1477
        0.3910 3.1173 1.1263
        0.3920 3.1219 1.1050
        0.3930 3.1257 1.0838
        0.3940 3.1287 1.0628
        0.3950 3.1310 1.0422
        0.3960 3.1325 1.0216
        0.3970 3.1332 1.0013
        0.3980 3.1332 0.9812
        0.3990 3.1325 0.9615
        0.4000 3.1311 0.9421
        0.4010 3.1290 0.9231
        0.4020 3.1263 0.9045
        0.4030 3.1229 0.8863
        0.4040 3.1189 0.8686
        0.4050 3.1144 0.8514
        0.4060 3.1093 0.8347
        0.4070 3.1038 0.8186
        0.4080 3.0977 0.8031
        0.4090 3.0912 0.7880
        0.4100 3.0843 0.7736
        0.4110 3.0769 0.7597
        0.4120 3.0692 0.7465
        0.4130 3.0612 0.7339
        0.4140 3.0529 0.7219
        0.4150 3.0443 0.7105
        0.4160 3.0356 0.6998
        0.4170 3.0267 0.6898
        0.4180 3.0176 0.6804
        0.4190 3.0084 0.6717
        0.4200 2.9990 0.6637
        0.4210 2.9898 0.6564
        0.4220 2.9806 0.6496
        0.4230 2.9713 0.6435
        0.4240 2.9620 0.6380
        0.4250 2.9529 0.6331
        0.4260 2.9438 0.6289
        0.4270 2.9350 0.6252
        0.4280 2.9263 0.6221
        0.4290 2.9179 0.6196
        0.4300 2.9097 0.6176
        0.4310 2.9018 0.6162
        0.4320 2.8942 0.6152
        0.4330 2.8870 0.6147
        0.4340 2.8800 0.6148
        0.4350 2.8735 0.6152
        0.4360 2.8674 0.6159
        0.4370 2.8617 0.6171
        0.4380 2.8564 0.6186
        0.4390 2.8516 0.6204
        0.4400 2.8472 0.6226
        0.4410 2.8433 0.6249
        0.4420 2.8398 0.6274
        0.4430 2.8369 0.6302
        0.4440 2.8345 0.6331
        0.4450 2.8325 0.6361
        0.4460 2.8311 0.6391
        0.4470 2.8301 0.6422
        0.4480 2.8297 0.6454
        0.4490 2.8298 0.6485
        0.4500 2.8303 0.6515
        0.4510 2.8313 0.6545
        0.4520 2.8327 0.6573
        0.4530 2.8346 0.6600
        0.4540 2.8369 0.6626
        0.4550 2.8397 0.6649
        0.4560 2.8427 0.6671
        0.4570 2.8463 0.6690
        0.4580 2.8501 0.6706
        0.4590 2.8542 0.6719
        0.4600 2.8587 0.6729
        0.4610 2.8635 0.6736
        0.4620 2.8685 0.6740
        0.4630 2.8738 0.6740
        0.4640 2.8792 0.6736
        0.4650 2.8848 0.6729
        0.4660 2.8905 0.6718
        0.4670 2.8963 0.6704
        0.4680 2.9022 0.6685
        0.4690 2.9082 0.6663
        0.4700 2.9143 0.6637
        0.4710 2.9203 0.6607
        0.4720 2.9263 0.6573
        0.4730 2.9323 0.6535
        0.4740 2.9382 0.6494
        0.4750 2.9440 0.6450
        0.4760 2.9498 0.6402
        0.4770 2.9553 0.6351
        0.4780 2.9608 0.6296
        0.4790 2.9660 0.6239
        0.4800 2.9712 0.6179
        0.4810 2.9761 0.6116
        0.4820 2.9807 0.6051
        0.4830 2.9852 0.5983
        0.4840 2.9894 0.5913
        0.4850 2.9934 0.5842
        0.4860 2.9971 0.5768
        0.4870 3.0005 0.5694
        0.4880 3.0037 0.5618
        0.4890 3.0066 0.5540
        0.4900 3.0093 0.5461
        0.4910 3.0117 0.5381
        0.4920 3.0139 0.5300
        0.4930 3.0157 0.5219
        0.4940 3.0173 0.5137
        0.4950 3.0186 0.5055
        0.4960 3.0197 0.4973
        0.4970 3.0206 0.4891
        0.4980 3.0211 0.4809
        0.4990 3.0214 0.4727
        0.5000 3.0215 0.4646
        0.5010 3.0214 0.4565
        0.5020 3.0210 0.4484
        0.5030 3.0204 0.4405
        0.5040 3.0195 0.4326
        0.5050 3.0186 0.4247
        0.5060 3.0174 0.4170
        0.5070 3.0160 0.4095
        0.5080 3.0145 0.4020
        0.5090 3.0128 0.3945
        0.5100 3.0109 0.3872
        0.5110 3.0088 0.3800
        0.5120 3.0066 0.3729
        0.5130 3.0043 0.3659
        0.5140 3.0017 0.3590
        0.5150 2.9992 0.3523
        0.5160 2.9965 0.3457
        0.5170 2.9937 0.3392
        0.5180 2.9907 0.3329
        0.5190 2.9877 0.3267
        0.5200 2.9846 0.3206
        0.5210 2.9814 0.3146
        0.5220 2.9781 0.3088
        0.5230 2.9748 0.3031
        0.5240 2.9714 0.2976
        0.5250 2.9679 0.2921
        0.5260 2.9643 0.2868
        0.5270 2.9608 0.2816
        0.5280 2.9572 0.2767
        0.5290 2.9535 0.2718
        0.5300 2.9498 0.2670
        0.5310 2.9460 0.2623
        0.5320 2.9423 0.2577
        0.5330 2.9385 0.2533
        0.5340 2.9346 0.2489
        0.5350 2.9308 0.2447
        0.5360 2.9270 0.2406
        0.5370 2.9231 0.2366
        0.5380 2.9192 0.2327
        0.5390 2.9153 0.2289
        0.5400 2.9115 0.2253
        0.5410 2.9076 0.2217
        0.5420 2.9036 0.2182
        0.5430 2.8997 0.2148
        0.5440 2.8959 0.2115
        0.5450 2.8920 0.2084
        0.5460 2.8881 0.2053
        0.5470 2.8843 0.2023
        0.5480 2.8805 0.1993
        0.5490 2.8766 0.1965
        0.5500 2.8728 0.1938
        0.5510 2.8690 0.1911
        0.5520 2.8653 0.1886
        0.5530 2.8615 0.1861
        0.5540 2.8578 0.1836
        0.5550 2.8541 0.1813
        0.5560 2.8504 0.1790
        0.5570 2.8467 0.1768
        0.5580 2.8430 0.1746
        0.5590 2.8394 0.1726
        0.5600 2.8358 0.1705
        0.5610 2.8322 0.1686
        0.5620 2.8287 0.1667
        0.5630 2.8252 0.1649
        0.5640 2.8216 0.1631
        0.5650 2.8182 0.1614
        0.5660 2.8148 0.1598
        0.5670 2.8114 0.1582
        0.5680 2.8079 0.1566
        0.5690 2.8045 0.1552
        0.5700 2.8013 0.1537
        0.5710 2.7980 0.1523
        0.5720 2.7947 0.1510
        0.5730 2.7915 0.1497
        0.5740 2.7883 0.1485
        0.5750 2.7851 0.1473
        0.5760 2.7819 0.1461
        0.5770 2.7789 0.1450
        0.5780 2.7758 0.1440
        0.5790 2.7728 0.1429
        0.5800 2.7697 0.1419
        0.5810 2.7668 0.1410
        0.5820 2.7638 0.1400
        0.5830 2.7608 0.1392
        0.5840 2.7580 0.1383
        0.5850 2.7551 0.1375
        0.5860 2.7523 0.1367
        0.5870 2.7495 0.1360
        0.5880 2.7467 0.1353
        0.5890 2.7439 0.1346
        0.5900 2.7412 0.1339
        0.5910 2.7385 0.1333
        0.5920 2.7359 0.1327
        0.5930 2.7332 0.1321
        0.5940 2.7307 0.1316
        0.5950 2.7281 0.1310
        0.5960 2.7256 0.1306
        0.5970 2.7231 0.1301
        0.5980 2.7206 0.1296
        0.5990 2.7181 0.1292
        0.6000 2.7157 0.1288
        0.6010 2.7134 0.1284
        0.6020 2.7110 0.1281
        0.6030 2.7086 0.1277
        0.6040 2.7063 0.1274
        0.6050 2.7041 0.1271
        0.6060 2.7019 0.1269
        0.6070 2.6997 0.1266
        0.6080 2.6974 0.1263
        0.6090 2.6953 0.1261
        0.6100 2.6931 0.1259
        0.6110 2.6910 0.1257
        0.6120 2.6889 0.1255
        0.6130 2.6869 0.1254
        0.6140 2.6848 0.1252
        0.6150 2.6828 0.1251
        0.6160 2.6808 0.1250
        0.6170 2.6788 0.1249
        0.6180 2.6769 0.1248
        0.6190 2.6750 0.1247
        0.6200 2.6732 0.1247
        0.6210 2.6712 0.1246
        0.6220 2.6694 0.1246
        0.6230 2.6676 0.1245
        0.6240 2.6658 0.1245
        0.6250 2.6640 0.1245
        0.6260 2.6623 0.1245
        0.6270 2.6606 0.1245
        0.6280 2.6589 0.1245
        0.6290 2.6573 0.1246
        0.6300 2.6556 0.1246
        0.6310 2.6540 0.1247
        0.6320 2.6524 0.1247
        0.6330 2.6508 0.1248
        0.6340 2.6492 0.1249
        0.6350 2.6477 0.1250
        0.6360 2.6463 0.1250
        0.6370 2.6448 0.1251
        0.6380 2.6433 0.1252
        0.6390 2.6419 0.1253
        0.6400 2.6404 0.1255
        0.6410 2.6390 0.1256
        0.6420 2.6377 0.1257
        0.6430 2.6363 0.1258
        0.6440 2.6350 0.1260
        0.6450 2.6336 0.1261
        0.6460 2.6324 0.1263
        0.6470 2.6311 0.1264
        0.6480 2.6298 0.1266
        0.6490 2.6286 0.1268
        0.6500 2.6274 0.1269
        0.6510 2.6262 0.1271
        0.6520 2.6250 0.1273
        0.6530 2.6239 0.1275
        0.6540 2.6228 0.1276
        0.6550 2.6217 0.1278
        0.6560 2.6206 0.1280
        0.6570 2.6195 0.1282
        0.6580 2.6184 0.1284
        0.6590 2.6174 0.1286
        0.6600 2.6164 0.1288
        0.6610 2.6154 0.1290
        0.6620 2.6144 0.1292
        0.6630 2.6134 0.1294
        0.6640 2.6125 0.1296
        0.6650 2.6116 0.1298
        0.6660 2.6107 0.1300
        0.6670 2.6098 0.1303
        0.6680 2.6090 0.1305
        0.6690 2.6081 0.1307
        0.6700 2.6073 0.1309
        0.6710 2.6065 0.1311
        0.6720 2.6057 0.1313
        0.6730 2.6050 0.1316
        0.6740 2.6042 0.1318
        0.6750 2.6035 0.1320
        0.6760 2.6028 0.1322
        0.6770 2.6021 0.1324
        0.6780 2.6014 0.1326
        0.6790 2.6007 0.1329
        0.6800 2.6001 0.1331
        0.6810 2.5994 0.1333
        0.6820 2.5988 0.1335
        0.6830 2.5982 0.1337
        0.6840 2.5977 0.1340
        0.6850 2.5972 0.1342
        0.6860 2.5966 0.1344
        0.6870 2.5961 0.1346
        0.6880 2.5956 0.1348
        0.6890 2.5952 0.1350
        0.6900 2.5947 0.1352
        0.6910 2.5943 0.1354
        0.6920 2.5939 0.1356
        0.6930 2.5935 0.1358
        0.6940 2.5931 0.1360
        0.6950 2.5928 0.1362
        0.6960 2.5925 0.1364
        0.6970 2.5922 0.1366
        0.6980 2.5918 0.1368
        0.6990 2.5916 0.1370
        0.7000 2.5913 0.1371
        0.7010 2.5911 0.1373
        0.7020 2.5909 0.1375
        0.7030 2.5907 0.1377
        0.7040 2.5905 0.1378
        0.7050 2.5904 0.1380
        0.7060 2.5903 0.1381
        0.7070 2.5902 0.1383
        0.7080 2.5901 0.1384
        0.7090 2.5901 0.1386
        0.7100 2.5901 0.1387
        0.7110 2.5901 0.1388
        0.7120 2.5901 0.1389
        0.7130 2.5901 0.1390
        0.7140 2.5902 0.1391
        0.7150 2.5904 0.1392
        0.7160 2.5905 0.1393
        0.7170 2.5906 0.1394
        0.7180 2.5908 0.1395
        0.7190 2.5911 0.1395
        0.7200 2.5913 0.1396
        0.7210 2.5915 0.1396
        0.7220 2.5919 0.1396
        0.7230 2.5922 0.1396
        0.7240 2.5926 0.1396
        0.7250 2.5930 0.1396
        0.7260 2.5935 0.1396
        0.7270 2.5940 0.1396
        0.7280 2.5945 0.1395
        0.7290 2.5951 0.1394
        0.7300 2.5957 0.1393
        0.7310 2.5964 0.1392
        0.7320 2.5971 0.1391
        0.7330 2.5979 0.1389
        0.7340 2.5987 0.1387
        0.7350 2.5995 0.1385
        0.7360 2.6004 0.1382
        0.7370 2.6014 0.1379
        0.7380 2.6025 0.1376
        0.7390 2.6036 0.1373
        0.7400 2.6047 0.1368
        0.7410 2.6060 0.1364
        0.7420 2.6073 0.1359
        0.7430 2.6088 0.1353
        0.7440 2.6103 0.1346
        0.7450 2.6119 0.1339
        0.7460 2.6137 0.1331
        0.7470 2.6155 0.1322
        0.7480 2.6175 0.1311
        0.7490 2.6195 0.1299
        0.7500 2.6218 0.1285
        0.7510 2.6242 0.1270
        0.7520 2.6266 0.1253
        0.7530 2.6292 0.1233
        0.7540 2.6321 0.1209
        0.7550 2.6351 0.1182
        0.7560 2.6382 0.1150
        0.7570 2.6413 0.1111
        0.7580 2.6445 0.1067
        0.7590 2.6475 0.1012
        0.7600 2.6503 0.0953
        0.7610 2.6519 0.0879
        0.7620 2.6533 0.0803
        0.7630 2.6522 0.0718
        0.7640 2.6507 0.0634
        0.7650 2.6469 0.0558
        0.7660 2.6427 0.0486
        0.7670 2.6374 0.0430
        0.7680 2.6320 0.0381
        0.7690 2.6264 0.0343
        0.7700 2.6210 0.0311
        0.7710 2.6157 0.0287
        0.7720 2.6107 0.0267
        0.7730 2.6059 0.0251
        0.7740 2.6014 0.0238
        0.7750 2.5971 0.0228
        0.7760 2.5931 0.0220
        0.7770 2.5892 0.0213
        0.7780 2.5855 0.0208
        0.7790 2.5820 0.0204
        0.7800 2.5787 0.0201
        0.7810 2.5754 0.0198
        0.7820 2.5723 0.0197
        0.7830 2.5693 0.0196
        0.7840 2.5665 0.0195
        0.7850 2.5637 0.0195
        0.7860 2.5611 0.0195
        0.7870 2.5585 0.0196
        0.7880 2.5560 0.0197
        0.7890 2.5535 0.0198
